Repository: tiberlab/tibercad

tibercad
========

tiberCAD is a multiscale/multiphysics TCAD software, developed at the Electronic Engineering
Department of Tor Vergata University of Rome since 2005. Its main distinctive feature is the
combination of continuum models with atomistic ones in a single simulation environment.
The software is divided into a core and modules. The modules implement the actual physical models.
The code is heavily based on the [libMesh FEM library](https://libmesh.github.io), and uses [PETSc](https://www.mcs.anl.gov/petsc) and [SLEPc](http://slepc.upv.es/) numerical libraries.

See CONTRIBUTORS for a list of peope that contributed to tiberCAD.

File: materials/optics/FA0.9MA0.1PbI3_calculated.dat
# DOI:Calculated from 10.1116/1.5121604 
# | wavelength | n | k
229.0 2.345107 NaN
229.5 2.334412 0.409566
230.0 2.323865 0.409788
230.5 2.313893 0.410267
231.0 2.304678 0.412969
231.5 2.295599 0.415715
232.0 2.286515 0.418513
232.5 2.277630 0.421510
233.0 2.269143 0.424644
233.5 2.261277 0.428000
234.0 2.254033 0.431878
234.5 2.247075 0.435714
235.0 2.240184 0.439552
235.5 2.233151 0.443425
236.0 2.225789 0.447417
236.5 2.218206 0.451821
237.0 2.210607 0.456759
237.5 2.203066 0.461823
238.0 2.195688 0.466964
238.5 2.188459 0.472081
239.0 2.181486 0.477186
239.5 2.174839 0.482283
240.0 2.168637 0.487276
240.5 2.163075 0.492233
241.0 2.158264 0.497060
241.5 2.154009 0.501773
242.0 2.149925 0.506442
242.5 2.145623 0.511170
243.0 2.140777 0.516020
243.5 2.135710 0.520910
244.0 2.131057 0.525622
244.5 2.127325 0.530046
245.0 2.124374 0.534324
245.5 2.121802 0.538315
246.0 2.119219 0.542268
246.5 2.116278 0.546267
247.0 2.113174 0.550297
247.5 2.110379 0.554442
248.0 2.108488 0.559606
248.5 2.107083 0.564691
249.0 2.105921 0.569714
249.5 2.104670 0.574573
250.0 2.103205 0.579271
250.5 2.101597 0.583314
251.0 2.100175 0.586954
251.5 2.099311 0.591168
252.0 2.098788 0.595390
252.5 2.098470 0.599466
253.0 2.098143 0.602888
253.5 2.097926 0.606219
254.0 2.097875 0.609492
254.5 2.097992 0.612702
255.0 2.098297 0.615865
255.5 2.098819 0.618986
256.0 2.099792 0.622636
256.5 2.101172 0.626644
257.0 2.102805 0.630562
257.5 2.104660 0.634361
258.0 2.106629 0.637796
258.5 2.108350 0.639818
259.0 2.110244 0.641779
259.5 2.112273 0.643642
260.0 2.114274 0.645262
260.5 2.116181 0.646902
261.0 2.117868 0.648586
261.5 2.119062 0.649696
262.0 2.119962 0.650480
262.5 2.120821 0.651071
263.0 2.121865 0.651610
263.5 2.123199 0.652063
264.0 2.124753 0.652517
264.5 2.126423 0.653184
265.0 2.127984 0.653868
265.5 2.129355 0.654689
266.0 2.130534 0.655533
266.5 2.131479 0.655975
267.0 2.132379 0.656430
267.5 2.133283 0.656872
268.0 2.134125 0.657321
268.5 2.134798 0.657813
269.0 2.135213 0.658390
269.5 2.135264 0.659033
270.0 2.134743 0.659183
270.5 2.133767 0.658917
271.0 2.132674 0.658698
271.5 2.131624 0.658510
272.0 2.130730 0.658263
272.5 2.129985 0.657953
273.0 2.129289 0.657596
273.5 2.128578 0.657305
274.0 2.127743 0.657091
274.5 2.126705 0.656944
275.0 2.125422 0.656875
275.5 2.123960 0.657063
276.0 2.122288 0.657351
276.5 2.120397 0.657697
277.0 2.118304 0.658088
277.5 2.116078 0.658704
278.0 2.113762 0.659378
278.5 2.111507 0.659993
279.0 2.109424 0.660570
279.5 2.107580 0.661102
280.0 2.105895 0.661663
280.5 2.104204 0.662350
281.0 2.102331 0.663114
281.5 2.100173 0.663972
282.0 2.097620 0.664937
282.5 2.094641 0.666018
283.0 2.091559 0.667791
283.5 2.088400 0.669865
284.0 2.085266 0.671943
284.5 2.082281 0.673988
285.0 2.079492 0.675970
285.5 2.076941 0.677868
286.0 2.074580 0.679699
286.5 2.072327 0.681586
287.0 2.070071 0.683499
287.5 2.067717 0.685468
288.0 2.065257 0.687788
288.5 2.062574 0.690215
289.0 2.059733 0.692723
289.5 2.056841 0.695375
290.0 2.053986 0.698184
290.5 2.051213 0.700980
291.0 2.048586 0.703730
291.5 2.046136 0.706413
292.0 2.044030 0.709523
292.5 2.042093 0.712755
293.0 2.040206 0.715955
293.5 2.038316 0.719163
294.0 2.036366 0.722372
294.5 2.034349 0.725599
295.0 2.032255 0.728845
295.5 2.030128 0.732204
296.0 2.028028 0.735800
296.5 2.025898 0.739421
297.0 2.023754 0.743063
297.5 2.021608 0.746726
298.0 2.019482 0.750408
298.5 2.017376 0.754110
299.0 2.015285 0.757833
299.5 2.013234 0.761729
300.0 2.011219 0.765767
300.5 2.009338 0.770112
301.0 2.007490 0.774469
301.5 2.005694 0.778822
302.0 2.003949 0.783170
302.5 2.002248 0.787500
303.0 2.000586 0.791819
303.5 1.999016 0.796442
304.0 1.997405 0.801069
304.5 1.995937 0.806232
305.0 1.994542 0.811850
305.5 1.993054 0.817494
306.0 1.991502 0.823159
306.5 1.989935 0.828843
307.0 1.988398 0.834529
307.5 1.986947 0.840205
308.0 1.986061 0.846813
308.5 1.985321 0.853492
309.0 1.984666 0.860140
309.5 1.984088 0.866763
310.0 1.983575 0.873355
310.5 1.983104 0.879922
311.0 1.982471 0.886126
311.5 1.981691 0.892147
312.0 1.980975 0.898430
312.5 1.980225 0.904728
313.0 1.979424 0.911049
313.5 1.978559 0.917393
314.0 1.977602 0.923714
314.5 1.976539 0.929945
315.0 1.975593 0.936441
315.5 1.975048 0.943611
316.0 1.974601 0.950747
316.5 1.974310 0.957836
317.0 1.974398 0.965406
317.5 1.974651 0.972963
318.0 1.975013 0.980470
318.5 1.975387 0.987788
319.0 1.975685 0.994787
319.5 1.976025 1.001754
320.0 1.976460 1.008668
320.5 1.977040 1.015506
321.0 1.977791 1.022264
321.5 1.979310 1.030130
322.0 1.981510 1.038961
322.5 1.983792 1.047715
323.0 1.986129 1.056396
323.5 1.988506 1.065007
324.0 1.991163 1.073733
324.5 1.994309 1.082705
325.0 1.997824 1.091477
325.5 2.001807 1.100015
326.0 2.006188 1.108326
326.5 2.010779 1.116467
327.0 2.015392 1.124504
327.5 2.019935 1.132463
328.0 2.024485 1.140319
328.5 2.029127 1.148004
329.0 2.034014 1.155637
329.5 2.039100 1.163139
330.0 2.044316 1.170537
330.5 2.049611 1.177842
331.0 2.055017 1.185038
331.5 2.060613 1.192177
332.0 2.066443 1.199210
332.5 2.072501 1.206076
333.0 2.078783 1.212773
333.5 2.085274 1.219303
334.0 2.093022 1.227323
334.5 2.101257 1.235843
335.0 2.109462 1.244307
335.5 2.117524 1.252783
336.0 2.125427 1.261340
336.5 2.133332 1.269834
337.0 2.141455 1.278126
337.5 2.150008 1.286083
338.0 2.158874 1.293251
338.5 2.167769 1.299555
339.0 2.176835 1.305710
339.5 2.185903 1.311821
340.0 2.194997 1.317851
340.5 2.204221 1.323707
341.0 2.213752 1.329280
341.5 2.223614 1.334297
342.0 2.233567 1.338619
342.5 2.243686 1.342905
343.0 2.253709 1.347303
343.5 2.263455 1.351915
344.0 2.273022 1.356653
344.5 2.282556 1.361400
345.0 2.292202 1.366044
345.5 2.302106 1.370475
346.0 2.312329 1.374644
346.5 2.322767 1.378618
347.0 2.333310 1.382463
347.5 2.343862 1.386235
348.0 2.354329 1.389884
348.5 2.364697 1.393409
349.0 2.375101 1.396898
349.5 2.385619 1.400307
350.0 2.396318 1.403591
350.5 2.407262 1.406708
351.0 2.418333 1.409344
351.5 2.429599 1.411484
352.0 2.441204 1.413392
352.5 2.453078 1.415117
353.0 2.465125 1.416693
353.5 2.477122 1.417829
354.0 2.489149 1.418852
354.5 2.501257 1.419792
355.0 2.513373 1.420437
355.5 2.525527 1.420754
356.0 2.537883 1.420897
356.5 2.550481 1.420918
357.0 2.563272 1.420849
357.5 2.576206 1.420716
358.0 2.589150 1.420391
358.5 2.601971 1.419736
359.0 2.614832 1.419066
359.5 2.627753 1.418378
360.0 2.640751 1.417659
360.5 2.653650 1.416585
361.0 2.666371 1.414922
361.5 2.679217 1.413219
362.0 2.692193 1.411472
362.5 2.704984 1.409158
363.0 2.717479 1.406059
363.5 2.730013 1.402751
364.0 2.742660 1.399414
364.5 2.755409 1.396055
365.0 2.768153 1.392485
365.5 2.780861 1.388648
366.0 2.793558 1.384542
366.5 2.806339 1.380425
367.0 2.818819 1.375595
367.5 2.831301 1.370610
368.0 2.843839 1.365588
368.5 2.856353 1.360312
369.0 2.868932 1.355040
369.5 2.881573 1.349781
370.0 2.893944 1.343870
370.5 2.906354 1.337859
371.0 2.918849 1.331843
371.5 2.931441 1.325831
372.0 2.944025 1.319575
372.5 2.956417 1.312667
373.0 2.968817 1.305398
373.5 2.981345 1.298136
374.0 2.993943 1.290908
374.5 3.006432 1.283438
375.0 3.018460 1.275134
375.5 3.030392 1.266928
376.0 3.042151 1.258785
376.5 3.053623 1.250596
377.0 3.064593 1.241909
377.5 3.075227 1.232991
378.0 3.085609 1.224104
378.5 3.095785 1.215364
379.0 3.105272 1.205575
379.5 3.113700 1.193789
380.0 3.122049 1.182248
380.5 3.130658 1.171738
381.0 3.139117 1.161234
381.5 3.147447 1.150845
382.0 3.155772 1.140947
382.5 3.163917 1.131039
383.0 3.171756 1.120851
383.5 3.179386 1.110787
384.0 3.186793 1.100855
384.5 3.193945 1.090987
385.0 3.200826 1.081177
385.5 3.207464 1.071496
386.0 3.213848 1.061934
386.5 3.219974 1.052495
387.0 3.225860 1.043270
387.5 3.231002 1.032814
388.0 3.235440 1.021144
388.5 3.239643 1.009580
389.0 3.243623 0.998110
389.5 3.247390 0.986731
390.0 3.250731 0.974585
390.5 3.253883 0.962432
391.0 3.256987 0.950745
391.5 3.259905 0.939132
392.0 3.262673 0.927793
392.5 3.265308 0.916919
393.0 3.267679 0.906144
393.5 3.269738 0.895473
394.0 3.271434 0.884919
394.5 3.272717 0.874491
395.0 3.273605 0.864447
395.5 3.274098 0.854560
396.0 3.274129 0.843990
396.5 3.273705 0.832091
397.0 3.273367 0.820159
397.5 3.273280 0.808148
398.0 3.273355 0.795893
398.5 3.273365 0.783623
399.0 3.273055 0.771431
399.5 3.272310 0.759348
400.0 3.271218 0.747340
400.5 3.269864 0.735400
401.0 3.268361 0.723550
401.5 3.266816 0.711689
402.0 3.265886 0.702507
402.5 3.264909 0.693402
403.0 3.263840 0.684310
403.5 3.262637 0.675280
404.0 3.261255 0.666297
404.5 3.259643 0.657357
405.0 3.257766 0.648461
405.5 3.255636 0.639607
406.0 3.253292 0.630786
406.5 3.250802 0.622125
407.0 3.248239 0.613643
407.5 3.245632 0.605158
408.0 3.243021 0.596667
408.5 3.240657 0.589722
409.0 3.238224 0.583371
409.5 3.235490 0.577101
410.0 3.232399 0.571231
410.5 3.228916 0.565412
411.0 3.225161 0.559623
411.5 3.221259 0.553847
412.0 3.217317 0.548059
412.5 3.213393 0.542257
413.0 3.209531 0.536434
413.5 3.205744 0.530530
414.0 3.202013 0.524541
414.5 3.198305 0.518536
415.0 3.194725 0.513377
415.5 3.191129 0.508788
416.0 3.187344 0.504409
416.5 3.183303 0.500452
417.0 3.178873 0.496555
417.5 3.174060 0.492711
418.0 3.168989 0.488899
418.5 3.163802 0.485080
419.0 3.158632 0.481237
419.5 3.153615 0.477360
420.0 3.148794 0.473584
420.5 3.144186 0.470016
421.0 3.139711 0.466417
421.5 3.135355 0.463054
422.0 3.131062 0.459875
422.5 3.126820 0.456926
423.0 3.122619 0.454315
423.5 3.118378 0.451697
424.0 3.114080 0.449075
424.5 3.109723 0.446455
425.0 3.105332 0.443824
425.5 3.100928 0.441189
426.0 3.096526 0.438567
426.5 3.092164 0.436221
427.0 3.087808 0.433918
427.5 3.083460 0.431610
428.0 3.079124 0.429298
428.5 3.074794 0.426967
429.0 3.070464 0.424629
429.5 3.066137 0.422285
430.0 3.061898 0.420389
430.5 3.057802 0.419181
431.0 3.053778 0.417962
431.5 3.049840 0.416729
432.0 3.046018 0.415473
432.5 3.042326 0.414193
433.0 3.038782 0.412885
433.5 3.035353 0.411553
434.0 3.032007 0.410264
434.5 3.028743 0.409279
435.0 3.025481 0.408301
435.5 3.022197 0.407461
436.0 3.018838 0.406626
436.5 3.015377 0.405865
437.0 3.011783 0.405183
437.5 3.008055 0.404518
438.0 3.004192 0.403869
438.5 3.000226 0.403236
439.0 2.996203 0.402769
439.5 2.992251 0.403135
440.0 2.988291 0.403603
440.5 2.984354 0.404203
441.0 2.980456 0.404804
441.5 2.976602 0.405405
442.0 2.972800 0.406063
442.5 2.969084 0.407010
443.0 2.965420 0.407953
443.5 2.961848 0.408893
444.0 2.958420 0.409813
444.5 2.955190 0.410705
445.0 2.952217 0.411606
445.5 2.949554 0.412485
446.0 2.947205 0.413337
446.5 2.945132 0.414143
447.0 2.943294 0.414914
447.5 2.941647 0.415654
448.0 2.940157 0.416368
448.5 2.938778 0.417067
449.0 2.937473 0.417751
449.5 2.936197 0.418421
450.0 2.934928 0.419245
450.5 2.933611 0.420077
451.0 2.932230 0.420918
451.5 2.930813 0.421765
452.0 2.929385 0.422613
452.5 2.927989 0.423521
453.0 2.926648 0.424438
453.5 2.925393 0.425348
454.0 2.924245 0.426244
454.5 2.923206 0.427181
455.0 2.922259 0.428147
455.5 2.921380 0.429107
456.0 2.920554 0.430101
456.5 2.919788 0.431304
457.0 2.919027 0.432498
457.5 2.918293 0.433688
458.0 2.917604 0.434870
458.5 2.916993 0.436039
459.0 2.916485 0.437191
459.5 2.916110 0.438322
460.0 2.915889 0.439432
460.5 2.915857 0.440519
461.0 2.916027 0.441503
461.5 2.916403 0.442372
462.0 2.916982 0.443207
462.5 2.917733 0.444018
463.0 2.918641 0.444801
463.5 2.919674 0.445558
464.0 2.920812 0.446298
464.5 2.922034 0.447014
465.0 2.923339 0.447714
465.5 2.924736 0.448333
466.0 2.926202 0.448658
466.5 2.927790 0.448967
467.0 2.929516 0.449254
467.5 2.931394 0.449524
468.0 2.933398 0.449775
468.5 2.935485 0.450019
469.0 2.937613 0.450259
469.5 2.939759 0.450501
470.0 2.941918 0.450738
470.5 2.944110 0.450991
471.0 2.946337 0.451210
471.5 2.948611 0.451330
472.0 2.950956 0.451432
472.5 2.953383 0.451515
473.0 2.955876 0.451583
473.5 2.958389 0.451643
474.0 2.960879 0.451701
474.5 2.963354 0.451764
475.0 2.965809 0.451804
475.5 2.968231 0.451722
476.0 2.970629 0.451523
476.5 2.973067 0.451324
477.0 2.975612 0.451119
477.5 2.978311 0.450900
478.0 2.981155 0.450664
478.5 2.984135 0.450415
479.0 2.987235 0.450149
479.5 2.990440 0.449865
480.0 2.993693 0.449289
480.5 2.996988 0.448529
481.0 3.000297 0.447762
481.5 3.003611 0.446990
482.0 3.006919 0.446222
482.5 3.010219 0.445450
483.0 3.013501 0.444684
483.5 3.016754 0.443905
484.0 3.019919 0.442721
484.5 3.023022 0.441191
485.0 3.026120 0.439665
485.5 3.029229 0.438143
486.0 3.032359 0.436622
486.5 3.035524 0.435099
487.0 3.038743 0.433573
487.5 3.042017 0.432030
488.0 3.045305 0.430146
488.5 3.048632 0.428262
489.0 3.051970 0.426362
489.5 3.055278 0.424342
490.0 3.058542 0.422336
490.5 3.061730 0.420346
491.0 3.064827 0.418370
491.5 3.067744 0.415990
492.0 3.070486 0.413383
492.5 3.073083 0.410796
493.0 3.075538 0.408237
493.5 3.077837 0.405660
494.0 3.079901 0.402306
494.5 3.081845 0.398936
495.0 3.083691 0.395581
495.5 3.085453 0.392240
496.0 3.087150 0.388913
496.5 3.088715 0.385000
497.0 3.090224 0.380966
497.5 3.091683 0.376848
498.0 3.093073 0.372728
498.5 3.094384 0.368620
499.0 3.095587 0.364478
499.5 3.096662 0.360282
500.0 3.097593 0.356108
500.5 3.098368 0.351950
501.0 3.098961 0.347807
501.5 3.099329 0.343584
502.0 3.099471 0.339436
502.5 3.099378 0.335581
503.0 3.099017 0.331747
503.5 3.098441 0.327926
504.0 3.097704 0.324118
504.5 3.096854 0.320316
505.0 3.095946 0.316516
505.5 3.095039 0.312766
506.0 3.094200 0.309388
506.5 3.093437 0.306046
507.0 3.092731 0.302725
507.5 3.092061 0.299403
508.0 3.091404 0.296080
508.5 3.090741 0.292758
509.0 3.090050 0.289435
509.5 3.089317 0.286114
510.0 3.088520 0.282797
510.5 3.087662 0.279487
511.0 3.086757 0.276174
511.5 3.085816 0.272813
512.0 3.084834 0.269207
512.5 3.083865 0.265882
513.0 3.082917 0.262685
513.5 3.081992 0.259482
514.0 3.081098 0.256282
514.5 3.080224 0.253078
515.0 3.079362 0.249872
515.5 3.078510 0.246667
516.0 3.077659 0.243488
516.5 3.076812 0.240455
517.0 3.075952 0.237416
517.5 3.075068 0.234383
518.0 3.074151 0.231348
518.5 3.073197 0.228313
519.0 3.072214 0.225277
519.5 3.071207 0.222245
520.0 3.070179 0.219209
520.5 3.069131 0.216185
521.0 3.068121 0.213752
521.5 3.067102 0.211319
522.0 3.066073 0.208879
522.5 3.065038 0.206441
523.0 3.063999 0.204000
523.5 3.062958 0.201559
524.0 3.061908 0.199115
524.5 3.060840 0.196673
525.0 3.059753 0.194232
525.5 3.058640 0.191791
526.0 3.057509 0.189351
526.5 3.056350 0.186869
527.0 3.055156 0.184155
527.5 3.053948 0.181438
528.0 3.052723 0.178717
528.5 3.051486 0.175996
529.0 3.050228 0.173272
529.5 3.048938 0.170547
530.0 3.047603 0.167825
530.5 3.046222 0.165099
531.0 3.044808 0.162824
531.5 3.043349 0.160759
532.0 3.041823 0.158695
532.5 3.040227 0.156635
533.0 3.038555 0.154574
533.5 3.036798 0.152521
534.0 3.034963 0.150468
534.5 3.033063 0.148417
535.0 3.031136 0.146365
535.5 3.029204 0.144312
536.0 3.027301 0.142257
536.5 3.025445 0.140196
537.0 3.023668 0.138207
537.5 3.022006 0.136753
538.0 3.020451 0.135294
538.5 3.018990 0.133830
539.0 3.017597 0.132359
539.5 3.016249 0.130886
540.0 3.014933 0.129410
540.5 3.013617 0.127941
541.0 3.012288 0.126575
541.5 3.010915 0.125214
542.0 3.009484 0.123852
542.5 3.007969 0.122495
543.0 3.006363 0.121139
543.5 3.004668 0.119785
544.0 3.002897 0.118436
544.5 3.001059 0.117130
545.0 2.999165 0.115851
545.5 2.997226 0.114569
546.0 2.995251 0.113289
546.5 2.993252 0.112006
547.0 2.991238 0.110724
547.5 2.989210 0.109438
548.0 2.987178 0.108150
548.5 2.985151 0.106864
549.0 2.983131 0.105572
549.5 2.981123 0.104278
550.0 2.979141 0.102981
550.5 2.977186 0.101681
551.0 2.975267 0.100426
551.5 2.973391 0.099180
552.0 2.971565 0.097928
552.5 2.969786 0.096676
553.0 2.968052 0.095421
553.5 2.966373 0.094442
554.0 2.964736 0.093472
554.5 2.963134 0.092498
555.0 2.961568 0.091521
555.5 2.960027 0.090545
556.0 2.958516 0.089565
556.5 2.957025 0.088583
557.0 2.955557 0.087596
557.5 2.954102 0.086611
558.0 2.952658 0.085625
558.5 2.951228 0.084638
559.0 2.949798 0.083650
559.5 2.948373 0.082658
560.0 2.946947 0.081669
560.5 2.945516 0.080675
561.0 2.944078 0.079685
561.5 2.942631 0.078690
562.0 2.941180 0.077846
562.5 2.939715 0.077092
563.0 2.938240 0.076352
563.5 2.936743 0.075614
564.0 2.935230 0.074873
564.5 2.933695 0.074137
565.0 2.932137 0.073397
565.5 2.930555 0.072657
566.0 2.928945 0.071917
566.5 2.927305 0.071179
567.0 2.925631 0.070440
567.5 2.923929 0.069702
568.0 2.922188 0.068964
568.5 2.920408 0.068224
569.0 2.918592 0.067488
569.5 2.916734 0.066750
570.0 2.914838 0.066014
570.5 2.912918 0.065276
571.0 2.910977 0.064538
571.5 2.909021 0.063800
572.0 2.907053 0.063062
572.5 2.905085 0.062463
573.0 2.903126 0.061945
573.5 2.901170 0.061426
574.0 2.899231 0.060906
574.5 2.897311 0.060386
575.0 2.895418 0.059865
575.5 2.893557 0.059342
576.0 2.891736 0.058818
576.5 2.889956 0.058292
577.0 2.888224 0.057761
577.5 2.886548 0.057232
578.0 2.884924 0.056701
578.5 2.883343 0.056166
579.0 2.881807 0.055632
579.5 2.880314 0.055093
580.0 2.878856 0.054557
580.5 2.877436 0.054016
581.0 2.876050 0.053572
581.5 2.874700 0.053291
582.0 2.873373 0.053012
582.5 2.872074 0.052730
583.0 2.870794 0.052447
583.5 2.869533 0.052163
584.0 2.868287 0.051883
584.5 2.867055 0.051598
585.0 2.865829 0.051313
585.5 2.864613 0.051064
586.0 2.863404 0.050821
586.5 2.862193 0.050582
587.0 2.860986 0.050343
587.5 2.859776 0.050103
588.0 2.858560 0.049863
588.5 2.857339 0.049619
589.0 2.856109 0.049380
589.5 2.854870 0.049140
590.0 2.853615 0.048897
590.5 2.852346 0.048657
591.0 2.851061 0.048418
591.5 2.849754 0.048179
592.0 2.848432 0.047941
592.5 2.847095 0.047787
593.0 2.845743 0.047630
593.5 2.844374 0.047476
594.0 2.842996 0.047322
594.5 2.841602 0.047165
595.0 2.840202 0.047008
595.5 2.838791 0.046855
596.0 2.837373 0.046702
596.5 2.835946 0.046599
597.0 2.834517 0.046509
597.5 2.833081 0.046416
598.0 2.831642 0.046327
598.5 2.830202 0.046237
599.0 2.828760 0.046144
599.5 2.827320 0.046054
600.0 2.825878 0.045961
600.5 2.824442 0.045871
601.0 2.823007 0.045778
601.5 2.821578 0.045688
602.0 2.820156 0.045594
602.5 2.818742 0.045504
603.0 2.817335 0.045410
603.5 2.815939 0.045406
604.0 2.814551 0.045399
604.5 2.813179 0.045395
605.0 2.811817 0.045387
605.5 2.810469 0.045383
606.0 2.809137 0.045375
606.5 2.807816 0.045367
607.0 2.806507 0.045363
607.5 2.805211 0.045354
608.0 2.803928 0.045346
608.5 2.802656 0.045341
609.0 2.801396 0.045332
609.5 2.800148 0.045323
610.0 2.798914 0.045298
610.5 2.797687 0.045275
611.0 2.796475 0.045249
611.5 2.795273 0.045226
612.0 2.794081 0.045200
612.5 2.792902 0.045174
613.0 2.791728 0.045151
613.5 2.790565 0.045124
614.0 2.789413 0.045097
614.5 2.788265 0.045074
615.0 2.787126 0.045047
615.5 2.785991 0.045020
616.0 2.784867 0.044994
616.5 2.783748 0.044970
617.0 2.782633 0.044943
617.5 2.781527 0.044916
618.0 2.780428 0.044888
618.5 2.779334 0.044861
619.0 2.778246 0.044834
619.5 2.777166 0.044809
620.0 2.776088 0.044782
620.5 2.775019 0.044754
621.0 2.773955 0.044726
621.5 2.772897 0.044698
622.0 2.771845 0.044670
622.5 2.770799 0.044642
623.0 2.769759 0.044614
623.5 2.768723 0.044588
624.0 2.767692 0.044566
624.5 2.766668 0.044551
625.0 2.765651 0.044536
625.5 2.764637 0.044521
626.0 2.763627 0.044508
626.5 2.762624 0.044492
627.0 2.761628 0.044476
627.5 2.760636 0.044459
628.0 2.759652 0.044443
628.5 2.758675 0.044427
629.0 2.757704 0.044410
629.5 2.756743 0.044396
630.0 2.755787 0.044379
630.5 2.754840 0.044362
631.0 2.753897 0.044345
631.5 2.752967 0.044327
632.0 2.752043 0.044310
632.5 2.751125 0.044292
633.0 2.750213 0.044277
633.5 2.749307 0.044259
634.0 2.748409 0.044240
634.5 2.747512 0.044222
635.0 2.746622 0.044204
635.5 2.745735 0.044186
636.0 2.744850 0.044167
636.5 2.743971 0.044149
637.0 2.743097 0.044131
637.5 2.742219 0.044112
638.0 2.741345 0.044093
638.5 2.740474 0.044075
639.0 2.739606 0.044057
639.5 2.738735 0.044039
640.0 2.737862 0.044020
640.5 2.736991 0.044049
641.0 2.736118 0.044084
641.5 2.735245 0.044119
642.0 2.734367 0.044151
642.5 2.733488 0.044187
643.0 2.732603 0.044223
643.5 2.731714 0.044258
644.0 2.730818 0.044291
644.5 2.729921 0.044327
645.0 2.729016 0.044363
645.5 2.728103 0.044400
646.0 2.727183 0.044433
646.5 2.726260 0.044471
647.0 2.725330 0.044509
647.5 2.724400 0.044569
648.0 2.723471 0.044625
648.5 2.722540 0.044686
649.0 2.721612 0.044746
649.5 2.720689 0.044807
650.0 2.719769 0.044863
650.5 2.718860 0.044923
651.0 2.717953 0.044983
651.5 2.717060 0.045043
652.0 2.716176 0.045100
652.5 2.715306 0.045160
653.0 2.714448 0.045236
653.5 2.713606 0.045315
654.0 2.712782 0.045394
654.5 2.711978 0.045472
655.0 2.711191 0.045550
655.5 2.710426 0.045628
656.0 2.709678 0.045702
656.5 2.708945 0.045778
657.0 2.708230 0.045855
657.5 2.707532 0.045932
658.0 2.706841 0.046008
658.5 2.706162 0.046084
659.0 2.705487 0.046160
659.5 2.704822 0.046236
660.0 2.704159 0.046311
660.5 2.703502 0.046386
661.0 2.702842 0.046462
661.5 2.702184 0.046537
662.0 2.701524 0.046654
662.5 2.700857 0.046773
663.0 2.700187 0.046891
663.5 2.699506 0.047011
664.0 2.698817 0.047130
664.5 2.698125 0.047249
665.0 2.697422 0.047369
665.5 2.696715 0.047489
666.0 2.696002 0.047609
666.5 2.695288 0.047729
667.0 2.694572 0.047853
667.5 2.693854 0.047969
668.0 2.693138 0.048093
668.5 2.692424 0.048203
669.0 2.691710 0.048294
669.5 2.691003 0.048385
670.0 2.690299 0.048471
670.5 2.689604 0.048562
671.0 2.688917 0.048653
671.5 2.688239 0.048740
672.0 2.687570 0.048831
672.5 2.686912 0.048921
673.0 2.686261 0.049008
673.5 2.685625 0.049099
674.0 2.684995 0.049189
674.5 2.684379 0.049276
675.0 2.683771 0.049366
675.5 2.683171 0.049453
676.0 2.682584 0.049543
676.5 2.682005 0.049630
677.0 2.681439 0.049735
677.5 2.680877 0.049848
678.0 2.680327 0.049965
678.5 2.679782 0.050077
679.0 2.679248 0.050194
679.5 2.678718 0.050307
680.0 2.678191 0.050424
680.5 2.677676 0.050537
681.0 2.677163 0.050664
681.5 2.676655 0.050803
682.0 2.676153 0.050943
682.5 2.675654 0.051082
683.0 2.675158 0.051222
683.5 2.674665 0.051362
684.0 2.674174 0.051501
684.5 2.673689 0.051640
685.0 2.673204 0.051780
685.5 2.672720 0.051919
686.0 2.672237 0.052059
686.5 2.671753 0.052198
687.0 2.671271 0.052338
687.5 2.670790 0.052477
688.0 2.670311 0.052616
688.5 2.669829 0.052756
689.0 2.669352 0.052896
689.5 2.668868 0.053035
690.0 2.668389 0.053174
690.5 2.667910 0.053314
691.0 2.667428 0.053454
691.5 2.666946 0.053610
692.0 2.666465 0.053777
692.5 2.665984 0.053944
693.0 2.665500 0.054111
693.5 2.665018 0.054277
694.0 2.664534 0.054444
694.5 2.664049 0.054611
695.0 2.663564 0.054778
695.5 2.663075 0.054945
696.0 2.662590 0.055118
696.5 2.662101 0.055295
697.0 2.661611 0.055473
697.5 2.661122 0.055649
698.0 2.660631 0.055827
698.5 2.660136 0.056004
699.0 2.659645 0.056178
699.5 2.659150 0.056356
700.0 2.658657 0.056534
700.5 2.658161 0.056711
701.0 2.657663 0.056889
701.5 2.657162 0.057066
702.0 2.656663 0.057244
702.5 2.656164 0.057422
703.0 2.655660 0.057598
703.5 2.655158 0.057776
704.0 2.654652 0.057955
704.5 2.654146 0.058134
705.0 2.653638 0.058313
705.5 2.653129 0.058492
706.0 2.652620 0.058672
706.5 2.652107 0.058850
707.0 2.651597 0.059030
707.5 2.651084 0.059209
708.0 2.650574 0.059389
708.5 2.650061 0.059569
709.0 2.649549 0.059748
709.5 2.649037 0.059927
710.0 2.648526 0.060103
710.5 2.648017 0.060283
711.0 2.647508 0.060463
711.5 2.646998 0.060639
712.0 2.646493 0.060815
712.5 2.645986 0.060991
713.0 2.645482 0.061168
713.5 2.644983 0.061344
714.0 2.644483 0.061520
714.5 2.643986 0.061700
715.0 2.643492 0.061876
715.5 2.643001 0.062052
716.0 2.642513 0.062228
716.5 2.642024 0.062394
717.0 2.641542 0.062515
717.5 2.641060 0.062638
718.0 2.640586 0.062758
718.5 2.640116 0.062878
719.0 2.639650 0.062998
719.5 2.639189 0.063117
720.0 2.638736 0.063240
720.5 2.638293 0.063359
721.0 2.637854 0.063478
721.5 2.637420 0.063597
722.0 2.637000 0.063716
722.5 2.636584 0.063835
723.0 2.636181 0.063956
723.5 2.635786 0.064075
724.0 2.635397 0.064193
724.5 2.635023 0.064311
725.0 2.634654 0.064429
725.5 2.634297 0.064547
726.0 2.633948 0.064665
726.5 2.633615 0.064776
727.0 2.633290 0.064873
727.5 2.632972 0.064974
728.0 2.632666 0.065071
728.5 2.632372 0.065172
729.0 2.632081 0.065270
729.5 2.631803 0.065366
730.0 2.631527 0.065466
730.5 2.631263 0.065564
731.0 2.630999 0.065660
731.5 2.630743 0.065760
732.0 2.630493 0.065856
732.5 2.630244 0.065953
733.0 2.629997 0.066050
733.5 2.629754 0.066150
734.0 2.629515 0.066246
734.5 2.629275 0.066342
735.0 2.629034 0.066442
735.5 2.628792 0.066538
736.0 2.628550 0.066638
736.5 2.628304 0.066734
737.0 2.628059 0.066830
737.5 2.627807 0.066928
738.0 2.627554 0.067038
738.5 2.627295 0.067157
739.0 2.627032 0.067272
739.5 2.626763 0.067392
740.0 2.626486 0.067507
740.5 2.626206 0.067622
741.0 2.625924 0.067741
741.5 2.625636 0.067860
742.0 2.625348 0.067976
742.5 2.625058 0.068094
743.0 2.624765 0.068210
743.5 2.624476 0.068328
744.0 2.624187 0.068444
744.5 2.623898 0.068562
745.0 2.623613 0.068678
745.5 2.623330 0.068797
746.0 2.623051 0.068912
746.5 2.622778 0.069031
747.0 2.622508 0.069147
747.5 2.622247 0.069266
748.0 2.621992 0.069382
748.5 2.621747 0.069500
749.0 2.621506 0.069616
749.5 2.621278 0.069732
750.0 2.621059 0.069848
750.5 2.620852 0.069931
751.0 2.620657 0.070004
751.5 2.620474 0.070077
752.0 2.620302 0.070150
752.5 2.620147 0.070218
753.0 2.620010 0.070284
753.5 2.619892 0.070349
754.0 2.619797 0.070414
754.5 2.619727 0.070476
755.0 2.619686 0.070541
755.5 2.619675 0.070602
756.0 2.619694 0.070663
756.5 2.619751 0.070727
757.0 2.619841 0.070787
757.5 2.619968 0.070846
758.0 2.620124 0.070905
758.5 2.620313 0.070963
759.0 2.620531 0.071018
759.5 2.620774 0.071075
760.0 2.621046 0.071132
760.5 2.621337 0.071187
761.0 2.621654 0.071242
761.5 2.621990 0.071305
762.0 2.622343 0.071411
762.5 2.622716 0.071512
763.0 2.623104 0.071616
763.5 2.623508 0.071718
764.0 2.623934 0.071783
764.5 2.624388 0.071823
765.0 2.624868 0.071861
765.5 2.625384 0.071899
766.0 2.625931 0.071934
766.5 2.626510 0.071969
767.0 2.627121 0.072002
767.5 2.627754 0.072032
768.0 2.628408 0.072065
768.5 2.629080 0.072098
769.0 2.629769 0.072130
769.5 2.630471 0.072160
770.0 2.631182 0.072192
770.5 2.631896 0.072222
771.0 2.632614 0.072253
771.5 2.633334 0.072285
772.0 2.634044 0.072321
772.5 2.634742 0.072352
773.0 2.635426 0.072387
773.5 2.636090 0.072423
774.0 2.636736 0.072459
774.5 2.637361 0.072482
775.0 2.637961 0.072489
775.5 2.638540 0.072499
776.0 2.639088 0.072506
776.5 2.639615 0.072515
777.0 2.640129 0.072524
777.5 2.640640 0.072527
778.0 2.641152 0.072412
778.5 2.641674 0.072297
779.0 2.642218 0.072184
779.5 2.642790 0.072067
780.0 2.643383 0.071951
780.5 2.643998 0.071658
781.0 2.644630 0.071358
781.5 2.645284 0.071057
782.0 2.645949 0.070756
782.5 2.646631 0.070452
783.0 2.647326 0.070151
783.5 2.648030 0.069850
784.0 2.648743 0.069546
784.5 2.649463 0.069247
785.0 2.650188 0.068944
785.5 2.650906 0.068643
786.0 2.651613 0.068346
786.5 2.652308 0.068047
787.0 2.652989 0.067748
787.5 2.653647 0.067451
788.0 2.654288 0.067025
788.5 2.654905 0.066576
789.0 2.655500 0.066103
789.5 2.656067 0.065571
790.0 2.656607 0.065040
790.5 2.657120 0.064509
791.0 2.657601 0.063983
791.5 2.658049 0.063440
792.0 2.658468 0.062848
792.5 2.658853 0.062255
793.0 2.659209 0.061664
793.5 2.659541 0.061073
794.0 2.659842 0.060482
794.5 2.660120 0.059891
795.0 2.660370 0.059303
795.5 2.660594 0.058599
796.0 2.660794 0.057776
796.5 2.660969 0.056952
797.0 2.661117 0.056129
797.5 2.661242 0.055307
798.0 2.661346 0.054484
798.5 2.661427 0.053771
799.0 2.661487 0.053215
799.5 2.661525 0.052656
800.0 2.661541 0.052097
800.5 2.661530 0.051538
801.0 2.661468 0.050657
801.5 2.661348 0.049735
802.0 2.661158 0.048814
802.5 2.660887 0.047895
803.0 2.660515 0.046979
803.5 2.660030 0.046062
804.0 2.659419 0.045160
804.5 2.658668 0.044546
805.0 2.657759 0.043934
805.5 2.656677 0.043330
806.0 2.655415 0.042727
806.5 2.653960 0.042126
807.0 2.652366 0.041012
807.5 2.650728 0.039838
808.0 2.649132 0.038660
808.5 2.647667 0.037476
809.0 2.646339 0.036289
809.5 2.645099 0.035117
810.0 2.643905 0.033974
810.5 2.642706 0.032831
811.0 2.641461 0.031686
811.5 2.640122 0.030543
812.0 2.638645 0.029259
812.5 2.637028 0.027930
813.0 2.635297 0.026599
813.5 2.633482 0.025269
814.0 2.631621 0.023938
814.5 2.629736 0.022604
815.0 2.627867 0.021268
815.5 2.626039 0.019933
816.0 2.624272 0.018648
816.5 2.622570 0.017406
817.0 2.620934 0.016162
817.5 2.619365 0.014915
818.0 2.617864 0.013666
818.5 2.616424 0.012415
819.0 2.615050 0.011162
819.5 2.613732 0.009906
820.0 2.612475 0.008866
820.5 2.611271 0.008496
821.0 2.610117 0.008127
821.5 2.609007 0.007756
822.0 2.607946 0.007385
822.5 2.606922 0.007014
823.0 2.605937 0.006641
823.5 2.604987 0.006268
824.0 2.604072 0.005896
824.5 2.603181 0.005522
825.0 2.602320 0.005148
825.5 2.601482 0.004774
826.0 2.600660 0.004399
826.5 2.599855 0.004023
827.0 2.599059 0.003648
827.5 2.598271 0.003272
828.0 2.597489 0.002896
828.5 2.596703 0.002637
829.0 2.595917 0.002524
829.5 2.595118 0.002411
830.0 2.594310 0.002298
830.5 2.593483 0.002185
831.0 2.592639 0.002072
831.5 2.591768 0.001959
832.0 2.590869 0.001846
832.5 2.589942 0.001732
833.0 2.588990 0.001619
833.5 2.588011 0.001505
834.0 2.587006 0.001392
834.5 2.585977 0.001279
835.0 2.584928 0.001165
835.5 2.583859 0.001051
836.0 2.582769 0.000938
836.5 2.581659 0.000824
837.0 2.580536 0.000710
837.5 2.579399 0.000596
838.0 2.578244 0.000482
838.5 2.577081 0.000368
839.0 2.575902 0.000253
839.5 2.574714 0.000139
840.0 2.573517 0.000025
840.5 2.572310 0.000001
841.0 2.571093 0.000001
841.5 2.569875 0.000001
842.0 2.568650 0.000001
842.5 2.567428 0.000001
843.0 2.566204 0.000000
843.5 2.564985 0.000000
844.0 2.563768 0.000000
844.5 2.562558 0.000000
845.0 2.561359 0.000000
845.5 2.560167 0.000000
846.0 2.558985 0.000000
846.5 2.557822 0.000000
847.0 2.556671 0.000000
847.5 2.555536 0.000000
848.0 2.554425 0.000000
848.5 2.553334 0.000000
849.0 2.552266 0.000000
849.5 2.551223 0.000000
850.0 2.550206 0.000000
850.5 2.549220 0.000000
851.0 2.548258 0.000000
851.5 2.547322 0.000000
852.0 2.546408 0.000000
852.5 2.545519 0.000000
853.0 2.544647 0.000000
853.5 2.543799 0.000000
854.0 2.542971 0.000000
854.5 2.542158 0.000000
855.0 2.541366 0.000000
855.5 2.540589 0.000000
856.0 2.539832 0.000000
856.5 2.539091 0.000000
857.0 2.538366 0.000000
857.5 2.537656 0.000000
858.0 2.536960 0.000000
858.5 2.536278 0.000000
859.0 2.535613 0.000000
859.5 2.534960 0.000000
860.0 2.534319 0.000000
860.5 2.533693 0.000000
861.0 2.533077 0.000000
861.5 2.532471 0.000000
862.0 2.531877 0.000000
862.5 2.531292 0.000000
863.0 2.530719 0.000000
863.5 2.530153 0.000000
864.0 2.529596 0.000000
864.5 2.529046 0.000000
865.0 2.528504 0.000000
865.5 2.527967 0.000000
866.0 2.527442 0.000000
866.5 2.526921 0.000000
867.0 2.526404 0.000000
867.5 2.525898 0.000000
868.0 2.525396 0.000000
868.5 2.524898 0.000000
869.0 2.524406 0.000000
869.5 2.523921 0.000000
870.0 2.523439 0.000000
870.5 2.522963 0.000000
871.0 2.522494 0.000000
871.5 2.522026 0.000000
872.0 2.521562 0.000000
872.5 2.521103 0.000000
873.0 2.520648 0.000000
873.5 2.520193 0.000000
874.0 2.519746 0.000000
874.5 2.519296 0.000000
875.0 2.518851 0.000000
875.5 2.518411 0.000000
876.0 2.517967 0.000000
876.5 2.517532 0.000000
877.0 2.517092 0.000000
877.5 2.516657 0.000000
878.0 2.516222 0.000000
878.5 2.515786 0.000000
879.0 2.515350 0.000000
879.5 2.514917 0.000000
880.0 2.514483 0.000000
880.5 2.514048 0.000000
881.0 2.513611 0.000000
881.5 2.513177 0.000000
882.0 2.512738 0.000000
882.5 2.512300 0.000000
883.0 2.511861 0.000000
883.5 2.511419 0.000000
884.0 2.510974 0.000000
884.5 2.510528 0.000000
885.0 2.510078 0.000000
885.5 2.509625 0.000000
886.0 2.509170 0.000000
886.5 2.508710 0.000000
887.0 2.508248 0.000000
887.5 2.507782 0.000000
888.0 2.507311 0.000000
888.5 2.506837 0.000000
889.0 2.506362 0.000000
889.5 2.505880 0.000000
890.0 2.505394 0.000000
890.5 2.504908 0.000000
891.0 2.504420 0.000000
891.5 2.503924 0.000000
892.0 2.503431 0.000000
892.5 2.502934 0.000000
893.0 2.502435 0.000000
893.5 2.501934 0.000000
894.0 2.501432 0.000000
894.5 2.500928 0.000000
895.0 2.500427 0.000000
895.5 2.499925 0.000000
896.0 2.499419 0.000000
896.5 2.498915 0.000000
897.0 2.498415 0.000000
897.5 2.497911 0.000000
898.0 2.497408 0.000000
898.5 2.496909 0.000000
899.0 2.496411 0.000000
899.5 2.495914 0.000000
900.0 2.495417 0.000000
900.5 2.494926 0.000000
901.0 2.494434 0.000000
901.5 2.493947 0.000000
902.0 2.493462 0.000000
902.5 2.492979 0.000000
903.0 2.492503 0.000000
903.5 2.492030 0.000000
904.0 2.491560 0.000000
904.5 2.491093 0.000000
905.0 2.490635 0.000000
905.5 2.490179 0.000000
906.0 2.489727 0.000000
906.5 2.489282 0.000000
907.0 2.488841 0.000000
907.5 2.488403 0.000000
908.0 2.487967 0.000000
908.5 2.487539 0.000000
909.0 2.487113 0.000000
909.5 2.486690 0.000000
910.0 2.486268 0.000000
910.5 2.485854 0.000000
911.0 2.485441 0.000000
911.5 2.485030 0.000000
912.0 2.484622 0.000000
912.5 2.484218 0.000000
913.0 2.483813 0.000000
913.5 2.483412 0.000000
914.0 2.483013 0.000000
914.5 2.482615 0.000000
915.0 2.482218 0.000000
915.5 2.481822 0.000000
916.0 2.481430 0.000000
916.5 2.481035 0.000000
917.0 2.480645 0.000000
917.5 2.480251 0.000000
918.0 2.479861 0.000000
918.5 2.479470 0.000000
919.0 2.479077 0.000000
919.5 2.478686 0.000000
920.0 2.478295 0.000000
920.5 2.477899 0.000000
921.0 2.477507 0.000000
921.5 2.477114 0.000000
922.0 2.476715 0.000000
922.5 2.476320 0.000000
923.0 2.475920 0.000000
923.5 2.475522 0.000000
924.0 2.475118 0.000000
924.5 2.474713 0.000000
925.0 2.474309 0.000000
925.5 2.473896 0.000000
926.0 2.473484 0.000000
926.5 2.473071 0.000000
927.0 2.472655 0.000000
927.5 2.472235 0.000000
928.0 2.471811 0.000000
928.5 2.471387 0.000000
929.0 2.470961 0.000000
929.5 2.470529 0.000000
930.0 2.470100 0.000000
930.5 2.469667 0.000000
931.0 2.469228 0.000000
931.5 2.468792 0.000000
932.0 2.468352 0.000000
932.5 2.467910 0.000000
933.0 2.467469 0.000000
933.5 2.467023 0.000000
934.0 2.466577 0.000000
934.5 2.466130 0.000000
935.0 2.465680 0.000000
935.5 2.465233 0.000000
936.0 2.464782 0.000000
936.5 2.464328 0.000000
937.0 2.463878 0.000000
937.5 2.463426 0.000000
938.0 2.462976 0.000000
938.5 2.462525 0.000000
939.0 2.462073 0.000000
939.5 2.461623 0.000000
940.0 2.461174 0.000000
940.5 2.460726 0.000000
941.0 2.460279 0.000000
941.5 2.459834 0.000000
942.0 2.459390 0.000000
942.5 2.458947 0.000000
943.0 2.458507 0.000000
943.5 2.458068 0.000000
944.0 2.457634 0.000000
944.5 2.457200 0.000000
945.0 2.456771 0.000000
945.5 2.456344 0.000000
946.0 2.455920 0.000000
946.5 2.455498 0.000000
947.0 2.455079 0.000000
947.5 2.454667 0.000000
948.0 2.454258 0.000000
948.5 2.453855 0.000000
949.0 2.453451 0.000000
949.5 2.453055 0.000000
950.0 2.452665 0.000000
950.5 2.452274 0.000000
951.0 2.451894 0.000000
951.5 2.451513 0.000000
952.0 2.451142 0.000000
952.5 2.450770 0.000000
953.0 2.450405 0.000000
953.5 2.450046 0.000000
954.0 2.449686 0.000000
954.5 2.449336 0.000000
955.0 2.448985 0.000000
955.5 2.448640 0.000000
956.0 2.448301 0.000000
956.5 2.447965 0.000000
957.0 2.447631 0.000000
957.5 2.447303 0.000000
958.0 2.446977 0.000000
958.5 2.446658 0.000000
959.0 2.446340 0.000000
959.5 2.446025 0.000000
960.0 2.445715 0.000000
960.5 2.445412 0.000000
961.0 2.445106 0.000000
961.5 2.444806 0.000000
962.0 2.444512 0.000000
962.5 2.444216 0.000000
963.0 2.443929 0.000000
963.5 2.443641 0.000000
964.0 2.443357 0.000000
964.5 2.443079 0.000000
965.0 2.442799 0.000000
965.5 2.442524 0.000000
966.0 2.442255 0.000000
966.5 2.441986 0.000000
967.0 2.441720 0.000000
967.5 2.441458 0.000000
968.0 2.441198 0.000000
968.5 2.440939 0.000000
969.0 2.440686 0.000000
969.5 2.440432 0.000000
970.0 2.440181 0.000000
970.5 2.439934 0.000000
971.0 2.439689 0.000000
971.5 2.439447 0.000000
972.0 2.439207 0.000000
972.5 2.438968 0.000000
973.0 2.438734 0.000000
973.5 2.438500 0.000000
974.0 2.438267 0.000000
974.5 2.438035 0.000000
975.0 2.437807 0.000000
975.5 2.437583 0.000000
976.0 2.437357 0.000000
976.5 2.437134 0.000000
977.0 2.436912 0.000000
977.5 2.436695 0.000000
978.0 2.436477 0.000000
978.5 2.436260 0.000000
979.0 2.436047 0.000000
979.5 2.435830 0.000000
980.0 2.435622 0.000000
980.5 2.435409 0.000000
981.0 2.435200 0.000000
981.5 2.434988 0.000000
982.0 2.434780 0.000000
982.5 2.434571 0.000000
983.0 2.434362 0.000000
983.5 2.434158 0.000000
984.0 2.433949 0.000000
984.5 2.433744 0.000000
985.0 2.433535 0.000000
985.5 2.433330 0.000000
986.0 2.433125 0.000000
986.5 2.432916 0.000000
987.0 2.432711 0.000000
987.5 2.432502 0.000000
988.0 2.432293 0.000000
988.5 2.432087 0.000000
989.0 2.431878 0.000000
989.5 2.431668 0.000000
990.0 2.431459 0.000000
990.5 2.431245 0.000000
991.0 2.431032 0.000000
991.5 2.430822 0.000000
992.0 2.430608 0.000000
992.5 2.430391 0.000000
993.0 2.430176 0.000000
993.5 2.429955 0.000000
994.0 2.429737 0.000000
994.5 2.429515 0.000000
995.0 2.429292 0.000000
995.5 2.429070 0.000000
996.0 2.428844 0.000000
996.5 2.428614 0.000000
997.0 2.428384 0.000000
997.5 2.428153 0.000000
998.0 2.427918 0.000000
998.5 2.427680 0.000000
999.0 2.427441 0.000000
999.5 2.427203 0.000000
1000.0 2.426956 0.000000
1000.5 2.426709 0.000000
1001.0 2.426462 0.000000
1001.5 2.426211 0.000000
1002.0 2.425956 0.000000
1002.5 2.425700 0.000000
1003.0 2.425445 0.000000
1003.5 2.425185 0.000000
1004.0 2.424922 0.000000
1004.5 2.424658 0.000000
1005.0 2.424393 0.000000
1005.5 2.424129 0.000000
1006.0 2.423860 0.000000
1006.5 2.423591 0.000000
1007.0 2.423318 0.000000
1007.5 2.423044 0.000000
1008.0 2.422771 0.000000
1008.5 2.422496 0.000000
1009.0 2.422222 0.000000
1009.5 2.421943 0.000000
1010.0 2.421663 0.000000
1010.5 2.421388 0.000000
1011.0 2.421108 0.000000
1011.5 2.420827 0.000000
1012.0 2.420546 0.000000
1012.5 2.420264 0.000000
1013.0 2.419982 0.000000
1013.5 2.419700 0.000000
1014.0 2.419417 0.000000
1014.5 2.419138 0.000000
1015.0 2.418854 0.000000
1015.5 2.418569 0.000000
1016.0 2.418289 0.000000
1016.5 2.418007 0.000000
1017.0 2.417725 0.000000
1017.5 2.417442 0.000000
1018.0 2.417162 0.000000
1018.5 2.416882 0.000000
1019.0 2.416602 0.000000
1019.5 2.416324 0.000000
1020.0 2.416046 0.000000
1020.5 2.415768 0.000000
1021.0 2.415493 0.000000
1021.5 2.415217 0.000000
1022.0 2.414945 0.000000
1022.5 2.414673 0.000000
1023.0 2.414404 0.000000
1023.5 2.414135 0.000000
1024.0 2.413869 0.000000
1024.5 2.413603 0.000000
1025.0 2.413340 0.000000
1025.5 2.413081 0.000000
1026.0 2.412822 0.000000
1026.5 2.412566 0.000000
1027.0 2.412314 0.000000
1027.5 2.412066 0.000000
1028.0 2.411817 0.000000
1028.5 2.411572 0.000000
1029.0 2.411331 0.000000
1029.5 2.411093 0.000000
1030.0 2.410856 0.000000
1030.5 2.410626 0.000000
1031.0 2.410396 0.000000
1031.5 2.410170 0.000000
1032.0 2.409944 0.000000
1032.5 2.409725 0.000000
1033.0 2.409507 0.000000
1033.5 2.409289 0.000000
1034.0 2.409075 0.000000
1034.5 2.408864 0.000000
1035.0 2.408655 0.000000
1035.5 2.408449 0.000000
1036.0 2.408247 0.000000
1036.5 2.408042 0.000000
1037.0 2.407844 0.000000
1037.5 2.407647 0.000000
1038.0 2.407451 0.000000
1038.5 2.407255 0.000000
1039.0 2.407063 0.000000
1039.5 2.406875 0.000000
1040.0 2.406685 0.000000
1040.5 2.406498 0.000000
1041.0 2.406312 0.000000
1041.5 2.406131 0.000000
1042.0 2.405946 0.000000
1042.5 2.405765 0.000000
1043.0 2.405586 0.000000
1043.5 2.405408 0.000000
1044.0 2.405233 0.000000
1044.5 2.405055 0.000000
1045.0 2.404879 0.000000
1045.5 2.404707 0.000000
1046.0 2.404532 0.000000
1046.5 2.404362 0.000000
1047.0 2.404189 0.000000
1047.5 2.404017 0.000000
1048.0 2.403849 0.000000
1048.5 2.403679 0.000000
1049.0 2.403510 0.000000
1049.5 2.403342 0.000000
1050.0 2.403174 0.000000
1050.5 2.403008 0.000000
1051.0 2.402840 0.000000
1051.5 2.402672 0.000000
1052.0 2.402506 0.000000
1052.5 2.402337 0.000000
1053.0 2.402173 0.000000
1053.5 2.402003 0.000000
1054.0 2.401838 0.000000
1054.5 2.401670 0.000000
1055.0 2.401504 0.000000
1055.5 2.401336 0.000000
1056.0 2.401168 0.000000
1056.5 2.400998 0.000000
1057.0 2.400830 0.000000
1057.5 2.400660 0.000000
1058.0 2.400491 0.000000
1058.5 2.400320 0.000000
1059.0 2.400154 0.000000
1059.5 2.399982 0.000000
1060.0 2.399815 0.000000
1060.5 2.399646 0.000000
1061.0 2.399476 0.000000
1061.5 2.399310 0.000000
1062.0 2.399143 0.000000
1062.5 2.398973 0.000000
1063.0 2.398809 0.000000
1063.5 2.398643 0.000000
1064.0 2.398478 0.000000
1064.5 2.398313 0.000000
1065.0 2.398152 0.000000
1065.5 2.397989 0.000000
1066.0 2.397828 0.000000
1066.5 2.397670 0.000000
1067.0 2.397509 0.000000
1067.5 2.397350 0.000000
1068.0 2.397197 0.000000
1068.5 2.397042 0.000000
1069.0 2.396886 0.000000
1069.5 2.396735 0.000000
1070.0 2.396586 0.000000
1070.5 2.396440 0.000000
1071.0 2.396291 0.000000
