Repository: tiberlab/tibercad

tibercad
========

tiberCAD is a multiscale/multiphysics TCAD software, developed at the Electronic Engineering
Department of Tor Vergata University of Rome since 2005. Its main distinctive feature is the
combination of continuum models with atomistic ones in a single simulation environment.
The software is divided into a core and modules. The modules implement the actual physical models.
The code is heavily based on the [libMesh FEM library](https://libmesh.github.io), and uses [PETSc](https://www.mcs.anl.gov/petsc) and [SLEPc](http://slepc.upv.es/) numerical libraries.

See CONTRIBUTORS for a list of peope that contributed to tiberCAD.

File: materials/optics/FAPbI3_Xie.dat
# DOI:10.1088/1361-648X/aa6e6c 
# | wavelength | n | k
299.0 1.454737 0.939860
299.5 1.454647 0.943913
300.0 1.454543 0.947966
300.5 1.454426 0.952020
301.0 1.454298 0.956073
301.5 1.454161 0.960126
302.0 1.454017 0.964179
302.5 1.453869 0.968232
303.0 1.453717 0.972286
303.5 1.453565 0.976339
304.0 1.453414 0.980392
304.5 1.453266 0.984445
305.0 1.453123 0.988498
305.5 1.452988 0.992551
306.0 1.452861 0.996605
306.5 1.452746 1.000658
307.0 1.452644 1.004711
307.5 1.452557 1.008764
308.0 1.452487 1.012817
308.5 1.452436 1.016870
309.0 1.452406 1.020924
309.5 1.452399 1.024977
310.0 1.452418 1.029245
310.5 1.452463 1.034447
311.0 1.452538 1.039648
311.5 1.452643 1.044850
312.0 1.452782 1.050052
312.5 1.452955 1.055253
313.0 1.453161 1.060455
313.5 1.453402 1.065656
314.0 1.453678 1.070858
314.5 1.453988 1.076060
315.0 1.454333 1.081261
315.5 1.454713 1.086463
316.0 1.455128 1.091664
316.5 1.455579 1.096866
317.0 1.456066 1.102067
317.5 1.456588 1.107269
318.0 1.457146 1.112471
318.5 1.457743 1.117672
319.0 1.458380 1.122874
319.5 1.459060 1.128075
320.0 1.459786 1.133277
320.5 1.460559 1.138478
321.0 1.461382 1.143680
321.5 1.462258 1.148882
322.0 1.463189 1.154722
322.5 1.464177 1.160871
323.0 1.465225 1.167021
323.5 1.466336 1.173171
324.0 1.467511 1.179320
324.5 1.468753 1.185470
325.0 1.470064 1.191620
325.5 1.471448 1.197769
326.0 1.472905 1.203919
326.5 1.474440 1.210068
327.0 1.476056 1.216218
327.5 1.477754 1.222368
328.0 1.479538 1.228517
328.5 1.481410 1.234667
329.0 1.483374 1.240817
329.5 1.485433 1.246966
330.0 1.487589 1.253116
330.5 1.489845 1.259266
331.0 1.492205 1.265415
331.5 1.494670 1.271565
332.0 1.497242 1.277715
332.5 1.499921 1.283864
333.0 1.502704 1.290014
333.5 1.505591 1.296164
334.0 1.508580 1.302313
334.5 1.511670 1.308463
335.0 1.514859 1.314613
335.5 1.518147 1.320762
336.0 1.521532 1.326912
336.5 1.525013 1.333062
337.0 1.528588 1.339211
337.5 1.532256 1.345361
338.0 1.536016 1.351510
338.5 1.539867 1.357660
339.0 1.543809 1.364225
339.5 1.547844 1.371093
340.0 1.551973 1.377961
340.5 1.556199 1.384828
341.0 1.560523 1.391696
341.5 1.564947 1.398564
342.0 1.569473 1.405432
342.5 1.574103 1.412300
343.0 1.578838 1.419168
343.5 1.583680 1.426036
344.0 1.588631 1.432904
344.5 1.593693 1.439772
345.0 1.598866 1.446639
345.5 1.604150 1.453507
346.0 1.609539 1.460745
346.5 1.615029 1.468401
347.0 1.620616 1.476057
347.5 1.626297 1.483713
348.0 1.632068 1.491369
348.5 1.637923 1.499025
349.0 1.643860 1.506681
349.5 1.649874 1.513002
350.0 1.655960 1.517441
350.5 1.662116 1.521880
351.0 1.668337 1.526319
351.5 1.674619 1.530759
352.0 1.680966 1.535198
352.5 1.687411 1.539637
353.0 1.693990 1.544076
353.5 1.700740 1.549278
354.0 1.707700 1.557835
354.5 1.714907 1.566391
355.0 1.722397 1.574948
355.5 1.730209 1.580689
356.0 1.738379 1.584968
356.5 1.746945 1.589246
357.0 1.755945 1.593524
357.5 1.765416 1.597803
358.0 1.775395 1.602081
358.5 1.785919 1.606359
359.0 1.797015 1.610339
359.5 1.808619 1.614122
360.0 1.820623 1.617905
360.5 1.832922 1.621687
361.0 1.845408 1.625470
361.5 1.857975 1.629253
362.0 1.870516 1.632840
362.5 1.882924 1.636353
363.0 1.895140 1.639866
363.5 1.907164 1.643379
364.0 1.919001 1.646891
364.5 1.930654 1.650404
365.0 1.942130 1.653230
365.5 1.953431 1.655933
366.0 1.964563 1.658635
366.5 1.975531 1.661337
367.0 1.986338 1.663650
367.5 1.996990 1.663650
368.0 2.007492 1.663650
368.5 2.017847 1.663650
369.0 2.028060 1.663650
369.5 2.038137 1.663650
370.0 2.048081 1.663650
370.5 2.057896 1.663650
371.0 2.067589 1.663650
371.5 2.077163 1.662591
372.0 2.086623 1.661433
372.5 2.095973 1.660275
373.0 2.105218 1.659117
373.5 2.114363 1.657959
374.0 2.123412 1.656801
374.5 2.132370 1.655643
375.0 2.141241 1.654485
375.5 2.150030 1.652086
376.0 2.158742 1.649113
376.5 2.167381 1.646141
377.0 2.175951 1.643169
377.5 2.184458 1.640196
378.0 2.192906 1.637224
378.5 2.201299 1.634252
379.0 2.209643 1.631279
379.5 2.217941 1.628307
380.0 2.226197 1.625335
380.5 2.234408 1.622362
381.0 2.242571 1.619390
381.5 2.250681 1.615277
382.0 2.258735 1.611073
382.5 2.266727 1.606870
383.0 2.274653 1.602667
383.5 2.282510 1.598463
384.0 2.290293 1.594260
384.5 2.297999 1.590057
385.0 2.305621 1.585854
385.5 2.313158 1.581650
386.0 2.320604 1.577447
386.5 2.327955 1.572945
387.0 2.335207 1.567879
387.5 2.342356 1.562812
388.0 2.349398 1.557746
388.5 2.356328 1.552679
389.0 2.363142 1.547613
389.5 2.369836 1.542546
390.0 2.376406 1.537480
390.5 2.382848 1.532413
391.0 2.389157 1.527347
391.5 2.395329 1.522281
392.0 2.401361 1.517214
392.5 2.407247 1.512148
393.0 2.412983 1.507081
393.5 2.418567 1.502015
394.0 2.423992 1.496948
394.5 2.429255 1.491882
395.0 2.434352 1.486815
395.5 2.439279 1.481749
396.0 2.444031 1.476459
396.5 2.448605 1.470976
397.0 2.452995 1.465492
397.5 2.457199 1.460008
398.0 2.461211 1.454524
398.5 2.465027 1.449041
399.0 2.468653 1.443557
399.5 2.472105 1.438073
400.0 2.475399 1.432590
400.5 2.478553 1.427106
401.0 2.481582 1.421622
401.5 2.484503 1.416138
402.0 2.487334 1.410655
402.5 2.490091 1.405171
403.0 2.492790 1.399687
403.5 2.495449 1.394204
404.0 2.498083 1.388720
404.5 2.500711 1.383236
405.0 2.503347 1.377752
405.5 2.505991 1.372269
406.0 2.508623 1.366533
406.5 2.511221 1.360588
407.0 2.513764 1.354643
407.5 2.516231 1.348699
408.0 2.518600 1.342754
408.5 2.520851 1.336809
409.0 2.522961 1.330865
409.5 2.524920 1.324920
410.0 2.526733 1.318975
410.5 2.528408 1.313031
411.0 2.529954 1.307086
411.5 2.531378 1.301141
412.0 2.532689 1.296798
412.5 2.533893 1.292880
413.0 2.535000 1.288962
413.5 2.536017 1.285044
414.0 2.536952 1.281126
414.5 2.537813 1.277208
415.0 2.538609 1.273290
415.5 2.539346 1.269372
416.0 2.540033 1.265454
416.5 2.540679 1.261536
417.0 2.541290 1.257618
417.5 2.541875 1.253663
418.0 2.542441 1.248645
418.5 2.542989 1.243627
419.0 2.543522 1.238608
419.5 2.544041 1.233590
420.0 2.544549 1.228572
420.5 2.545048 1.223554
421.0 2.545539 1.218535
421.5 2.546025 1.213517
422.0 2.546508 1.210156
422.5 2.546989 1.207201
423.0 2.547471 1.204245
423.5 2.547955 1.201290
424.0 2.548444 1.198334
424.5 2.548940 1.195379
425.0 2.549444 1.192423
425.5 2.549959 1.189468
426.0 2.550486 1.186513
426.5 2.551026 1.183557
427.0 2.551578 1.180602
427.5 2.552142 1.177646
428.0 2.552717 1.174691
428.5 2.553304 1.171735
429.0 2.553902 1.168780
429.5 2.554510 1.165824
430.0 2.555128 1.162869
430.5 2.555756 1.159914
431.0 2.556393 1.156958
431.5 2.557039 1.155121
432.0 2.557694 1.153293
432.5 2.558358 1.151465
433.0 2.559029 1.149638
433.5 2.559708 1.147810
434.0 2.560394 1.145982
434.5 2.561087 1.144154
435.0 2.561787 1.142326
435.5 2.562492 1.140498
436.0 2.563204 1.138670
436.5 2.563921 1.136842
437.0 2.564641 1.135014
437.5 2.565365 1.133186
438.0 2.566090 1.131359
438.5 2.566817 1.129531
439.0 2.567542 1.127703
439.5 2.568266 1.125875
440.0 2.568988 1.124047
440.5 2.569705 1.122219
441.0 2.570418 1.120394
441.5 2.571124 1.119143
442.0 2.571823 1.117892
442.5 2.572514 1.116641
443.0 2.573196 1.115390
443.5 2.573866 1.114139
444.0 2.574525 1.112888
444.5 2.575171 1.111637
445.0 2.575804 1.110386
445.5 2.576421 1.109135
446.0 2.577026 1.107884
446.5 2.577622 1.106633
447.0 2.578210 1.105382
447.5 2.578793 1.104131
448.0 2.579375 1.102880
448.5 2.579959 1.101629
449.0 2.580545 1.100378
449.5 2.581139 1.099127
450.0 2.581742 1.097876
450.5 2.582356 1.096625
451.0 2.582986 1.095374
451.5 2.583632 1.094123
452.0 2.584299 1.092872
452.5 2.584989 1.091621
453.0 2.585704 1.090370
453.5 2.586448 1.089119
454.0 2.587223 1.087868
454.5 2.588031 1.086618
455.0 2.588876 1.085367
455.5 2.589760 1.084116
456.0 2.590686 1.082865
456.5 2.591656 1.081614
457.0 2.592670 1.080336
457.5 2.593726 1.078985
458.0 2.594823 1.077634
458.5 2.595961 1.076283
459.0 2.597139 1.074932
459.5 2.598356 1.073581
460.0 2.599611 1.072230
460.5 2.600903 1.070879
461.0 2.602232 1.069528
461.5 2.603596 1.068177
462.0 2.604995 1.066826
462.5 2.606427 1.065475
463.0 2.607893 1.064124
463.5 2.609390 1.062773
464.0 2.610918 1.061422
464.5 2.612477 1.060071
465.0 2.614065 1.058720
465.5 2.615682 1.057368
466.0 2.617326 1.056017
466.5 2.618997 1.054666
467.0 2.620694 1.053315
467.5 2.622415 1.051964
468.0 2.624161 1.050613
468.5 2.625930 1.049262
469.0 2.627720 1.047911
469.5 2.629529 1.046560
470.0 2.631356 1.045209
470.5 2.633198 1.043858
471.0 2.635053 1.042507
471.5 2.636920 1.041156
472.0 2.638797 1.039861
472.5 2.640681 1.038574
473.0 2.642571 1.037287
473.5 2.644466 1.036000
474.0 2.646362 1.034714
474.5 2.648259 1.033427
475.0 2.650154 1.032140
475.5 2.652045 1.030853
476.0 2.653931 1.029567
476.5 2.655810 1.028280
477.0 2.657679 1.026993
477.5 2.659537 1.025707
478.0 2.661382 1.024420
478.5 2.663212 1.023133
479.0 2.665025 1.021846
479.5 2.666819 1.020560
480.0 2.668593 1.019273
480.5 2.670346 1.017986
481.0 2.672085 1.016700
481.5 2.673812 1.015413
482.0 2.675534 1.014126
482.5 2.677254 1.012839
483.0 2.678978 1.011553
483.5 2.680710 1.010266
484.0 2.682455 1.008933
484.5 2.684218 1.007389
485.0 2.686003 1.005845
485.5 2.687815 1.004301
486.0 2.689659 1.002757
486.5 2.691539 1.001213
487.0 2.693461 0.999669
487.5 2.695428 0.998125
488.0 2.697446 0.996581
488.5 2.699520 0.995037
489.0 2.701653 0.993493
489.5 2.703852 0.991948
490.0 2.706119 0.990404
490.5 2.708453 0.988860
491.0 2.710844 0.987316
491.5 2.713282 0.985772
492.0 2.715760 0.984228
492.5 2.718267 0.982684
493.0 2.720795 0.981140
493.5 2.723334 0.979596
494.0 2.725876 0.978052
494.5 2.728412 0.976508
495.0 2.730931 0.974964
495.5 2.733426 0.973420
496.0 2.735887 0.971876
496.5 2.738305 0.970332
497.0 2.740670 0.968787
497.5 2.742975 0.967243
498.0 2.745209 0.965699
498.5 2.747364 0.964155
499.0 2.749440 0.962611
499.5 2.751443 0.961067
500.0 2.753381 0.959523
500.5 2.755261 0.957665
501.0 2.757091 0.954906
501.5 2.758877 0.952148
502.0 2.760628 0.949389
502.5 2.762350 0.946631
503.0 2.764052 0.943873
503.5 2.765739 0.941114
504.0 2.767420 0.938356
504.5 2.769102 0.935597
505.0 2.770792 0.932839
505.5 2.772497 0.930081
506.0 2.774226 0.927322
506.5 2.775984 0.924564
507.0 2.777778 0.921805
507.5 2.779604 0.919047
508.0 2.781461 0.916288
508.5 2.783344 0.913530
509.0 2.785253 0.910772
509.5 2.787182 0.908013
510.0 2.789131 0.905255
510.5 2.791095 0.902496
511.0 2.793071 0.899738
511.5 2.795058 0.896980
512.0 2.797052 0.894221
512.5 2.799050 0.891463
513.0 2.801049 0.888704
513.5 2.803047 0.885946
514.0 2.805040 0.883188
514.5 2.807026 0.880434
515.0 2.809003 0.877783
515.5 2.810969 0.875133
516.0 2.812922 0.872483
516.5 2.814863 0.869833
517.0 2.816789 0.867183
517.5 2.818699 0.864533
518.0 2.820592 0.861883
518.5 2.822466 0.859232
519.0 2.824322 0.856582
519.5 2.826156 0.853932
520.0 2.827968 0.851282
520.5 2.829756 0.848632
521.0 2.831520 0.845982
521.5 2.833259 0.843331
522.0 2.834969 0.840681
522.5 2.836652 0.838031
523.0 2.838305 0.835381
523.5 2.839929 0.832731
524.0 2.841526 0.830081
524.5 2.843096 0.827431
525.0 2.844640 0.824780
525.5 2.846159 0.822130
526.0 2.847653 0.819480
526.5 2.849124 0.816830
527.0 2.850573 0.814180
527.5 2.851999 0.811530
528.0 2.853406 0.808879
528.5 2.854792 0.806229
529.0 2.856159 0.803579
529.5 2.857508 0.800929
530.0 2.858840 0.797854
530.5 2.860156 0.794308
531.0 2.861456 0.790761
531.5 2.862741 0.787215
532.0 2.864012 0.783668
532.5 2.865269 0.780122
533.0 2.866511 0.776575
533.5 2.867738 0.773029
534.0 2.868949 0.769482
534.5 2.870144 0.765936
535.0 2.871324 0.762389
535.5 2.872487 0.758842
536.0 2.873634 0.755296
536.5 2.874763 0.751749
537.0 2.875875 0.748203
537.5 2.876970 0.744656
538.0 2.878046 0.741110
538.5 2.879104 0.737563
539.0 2.880144 0.734017
539.5 2.881165 0.730716
540.0 2.882167 0.727541
540.5 2.883150 0.724366
541.0 2.884114 0.721191
541.5 2.885058 0.718016
542.0 2.885984 0.714841
542.5 2.886891 0.711666
543.0 2.887778 0.708491
543.5 2.888646 0.705316
544.0 2.889495 0.702141
544.5 2.890324 0.698966
545.0 2.891134 0.695791
545.5 2.891924 0.692616
546.0 2.892695 0.689441
546.5 2.893446 0.686266
547.0 2.894175 0.683091
547.5 2.894882 0.679916
548.0 2.895564 0.676741
548.5 2.896220 0.673566
549.0 2.896848 0.670391
549.5 2.897446 0.667216
550.0 2.898014 0.664041
550.5 2.898549 0.660866
551.0 2.899050 0.657654
551.5 2.899515 0.654224
552.0 2.899942 0.650795
552.5 2.900331 0.647365
553.0 2.900682 0.643935
553.5 2.900999 0.640506
554.0 2.901284 0.637076
554.5 2.901539 0.633646
555.0 2.901768 0.630217
555.5 2.901974 0.626787
556.0 2.902158 0.623358
556.5 2.902325 0.619928
557.0 2.902476 0.616498
557.5 2.902614 0.613069
558.0 2.902743 0.609639
558.5 2.902864 0.606210
559.0 2.902979 0.602780
559.5 2.903085 0.599350
560.0 2.903180 0.595921
560.5 2.903262 0.592491
561.0 2.903329 0.589061
561.5 2.903379 0.585632
562.0 2.903410 0.582202
562.5 2.903420 0.578773
563.0 2.903406 0.575343
563.5 2.903367 0.571913
564.0 2.903300 0.568484
564.5 2.903203 0.565054
565.0 2.903074 0.561625
565.5 2.902912 0.558195
566.0 2.902714 0.554765
566.5 2.902480 0.551317
567.0 2.902214 0.547855
567.5 2.901919 0.544393
568.0 2.901598 0.540931
568.5 2.901256 0.537469
569.0 2.900895 0.534006
569.5 2.900519 0.530544
570.0 2.900131 0.527082
570.5 2.899734 0.523620
571.0 2.899333 0.520158
571.5 2.898930 0.516696
572.0 2.898528 0.513234
572.5 2.898132 0.509772
573.0 2.897744 0.506310
573.5 2.897368 0.502848
574.0 2.897007 0.499386
574.5 2.896660 0.495923
575.0 2.896324 0.492461
575.5 2.895996 0.488999
576.0 2.895673 0.485948
576.5 2.895352 0.483021
577.0 2.895030 0.480094
577.5 2.894705 0.477166
578.0 2.894372 0.474239
578.5 2.894031 0.471312
579.0 2.893676 0.468384
579.5 2.893306 0.465457
580.0 2.892918 0.462530
580.5 2.892508 0.459602
581.0 2.892074 0.456675
581.5 2.891613 0.453748
582.0 2.891122 0.450821
582.5 2.890597 0.447893
583.0 2.890037 0.444966
583.5 2.889437 0.442039
584.0 2.888796 0.439111
584.5 2.888112 0.436184
585.0 2.887387 0.433257
585.5 2.886625 0.430330
586.0 2.885829 0.427402
586.5 2.885001 0.424475
587.0 2.884144 0.421548
587.5 2.883261 0.418620
588.0 2.882355 0.415693
588.5 2.881429 0.412766
589.0 2.880486 0.409838
589.5 2.879528 0.406911
590.0 2.878558 0.404180
590.5 2.877580 0.401609
591.0 2.876596 0.399037
591.5 2.875609 0.396466
592.0 2.874622 0.393895
592.5 2.873638 0.391323
593.0 2.872659 0.388752
593.5 2.871689 0.386181
594.0 2.870730 0.383609
594.5 2.869784 0.381038
595.0 2.868851 0.378466
595.5 2.867926 0.375895
596.0 2.867006 0.373324
596.5 2.866088 0.370752
597.0 2.865169 0.368181
597.5 2.864245 0.365610
598.0 2.863313 0.363038
598.5 2.862369 0.360467
599.0 2.861411 0.357895
599.5 2.860435 0.355324
600.0 2.859437 0.352753
600.5 2.858414 0.350181
601.0 2.857363 0.347610
601.5 2.856281 0.345039
602.0 2.855163 0.342467
602.5 2.854008 0.339896
603.0 2.852811 0.337324
603.5 2.851570 0.334753
604.0 2.850281 0.332182
604.5 2.848945 0.329610
605.0 2.847568 0.327039
605.5 2.846154 0.324468
606.0 2.844706 0.321896
606.5 2.843229 0.319325
607.0 2.841727 0.316753
607.5 2.840203 0.314182
608.0 2.838664 0.311676
608.5 2.837112 0.309731
609.0 2.835551 0.307785
609.5 2.833987 0.305840
610.0 2.832423 0.303894
610.5 2.830863 0.301949
611.0 2.829312 0.300003
611.5 2.827773 0.298058
612.0 2.826251 0.296112
612.5 2.824750 0.294167
613.0 2.823275 0.292221
613.5 2.821829 0.290275
614.0 2.820416 0.288330
614.5 2.819035 0.286384
615.0 2.817683 0.284439
615.5 2.816360 0.282493
616.0 2.815062 0.280548
616.5 2.813787 0.278602
617.0 2.812534 0.276657
617.5 2.811301 0.274711
618.0 2.810085 0.272766
618.5 2.808884 0.270820
619.0 2.807696 0.268875
619.5 2.806519 0.266929
620.0 2.805352 0.264984
620.5 2.804191 0.263038
621.0 2.803035 0.261093
621.5 2.801882 0.259147
622.0 2.800730 0.257202
622.5 2.799576 0.255256
623.0 2.798418 0.253364
623.5 2.797255 0.251493
624.0 2.796085 0.249622
624.5 2.794905 0.247752
625.0 2.793713 0.245881
625.5 2.792509 0.244010
626.0 2.791294 0.242140
626.5 2.790065 0.240269
627.0 2.788824 0.238398
627.5 2.787571 0.236527
628.0 2.786303 0.234657
628.5 2.785022 0.232786
629.0 2.783728 0.230915
629.5 2.782419 0.229045
630.0 2.781096 0.227174
630.5 2.779758 0.225303
631.0 2.778405 0.223433
631.5 2.777037 0.221562
632.0 2.775653 0.219691
632.5 2.774253 0.217820
633.0 2.772838 0.215950
633.5 2.771405 0.214079
634.0 2.769957 0.212208
634.5 2.768491 0.210338
635.0 2.767008 0.208467
635.5 2.765507 0.206596
636.0 2.763989 0.204726
636.5 2.762453 0.202855
637.0 2.760898 0.200984
637.5 2.759324 0.199113
638.0 2.757732 0.197290
638.5 2.756120 0.195746
639.0 2.754490 0.194202
639.5 2.752844 0.192657
640.0 2.751184 0.191113
640.5 2.749514 0.189569
641.0 2.747836 0.188025
641.5 2.746153 0.186481
642.0 2.744468 0.184937
642.5 2.742785 0.183393
643.0 2.741105 0.181849
643.5 2.739432 0.180305
644.0 2.737768 0.178761
644.5 2.736117 0.177217
645.0 2.734481 0.175673
645.5 2.732862 0.174129
646.0 2.731265 0.172585
646.5 2.729692 0.171041
647.0 2.728145 0.169496
647.5 2.726628 0.167952
648.0 2.725143 0.166408
648.5 2.723693 0.164864
649.0 2.722281 0.163320
649.5 2.720909 0.161776
650.0 2.719576 0.160232
650.5 2.718279 0.158878
651.0 2.717016 0.157752
651.5 2.715784 0.156626
652.0 2.714582 0.155500
652.5 2.713406 0.154374
653.0 2.712255 0.153248
653.5 2.711126 0.152122
654.0 2.710017 0.150997
654.5 2.708925 0.149871
655.0 2.707849 0.148745
655.5 2.706785 0.147619
656.0 2.705732 0.146493
656.5 2.704686 0.145367
657.0 2.703647 0.144241
657.5 2.702611 0.143115
658.0 2.701576 0.141990
658.5 2.700540 0.140864
659.0 2.699500 0.139738
659.5 2.698454 0.138612
660.0 2.697400 0.137486
660.5 2.696336 0.136360
661.0 2.695258 0.135234
661.5 2.694165 0.134108
662.0 2.693056 0.132982
662.5 2.691931 0.131857
663.0 2.690790 0.130731
663.5 2.689633 0.129605
664.0 2.688462 0.128479
664.5 2.687276 0.127353
665.0 2.686076 0.126227
665.5 2.684861 0.125101
666.0 2.683634 0.123975
666.5 2.682393 0.122850
667.0 2.681139 0.121724
667.5 2.679872 0.120598
668.0 2.678594 0.119472
668.5 2.677304 0.118346
669.0 2.676002 0.117220
669.5 2.674690 0.116094
670.0 2.673366 0.114968
670.5 2.672033 0.113842
671.0 2.670689 0.112717
671.5 2.669336 0.111632
672.0 2.667974 0.110828
672.5 2.666603 0.110024
673.0 2.665223 0.109219
673.5 2.663835 0.108415
674.0 2.662440 0.107611
674.5 2.661037 0.106807
675.0 2.659627 0.106003
675.5 2.658210 0.105198
676.0 2.656787 0.104394
676.5 2.655358 0.103590
677.0 2.653924 0.102786
677.5 2.652485 0.101982
678.0 2.651042 0.101177
678.5 2.649595 0.100373
679.0 2.648146 0.099569
679.5 2.646696 0.098765
680.0 2.645244 0.097961
680.5 2.643793 0.097156
681.0 2.642341 0.096352
681.5 2.640891 0.095548
682.0 2.639443 0.094744
682.5 2.637998 0.093940
683.0 2.636556 0.093135
683.5 2.635118 0.092331
684.0 2.633685 0.091527
684.5 2.632258 0.090723
685.0 2.630837 0.089919
685.5 2.629423 0.089114
686.0 2.628017 0.088310
686.5 2.626620 0.087506
687.0 2.625232 0.086702
687.5 2.623854 0.085898
688.0 2.622487 0.085093
688.5 2.621132 0.084289
689.0 2.619788 0.083485
689.5 2.618458 0.082681
690.0 2.617141 0.081877
690.5 2.615837 0.081072
691.0 2.614546 0.080268
691.5 2.613267 0.079464
692.0 2.612000 0.078660
692.5 2.610745 0.077856
693.0 2.609501 0.077051
693.5 2.608268 0.076247
694.0 2.607046 0.075443
694.5 2.605835 0.074639
695.0 2.604634 0.073834
695.5 2.603442 0.073030
696.0 2.602261 0.072226
696.5 2.601088 0.071581
697.0 2.599924 0.070990
697.5 2.598769 0.070399
698.0 2.597623 0.069808
698.5 2.596484 0.069217
699.0 2.595353 0.068626
699.5 2.594230 0.068035
700.0 2.593113 0.067444
700.5 2.592004 0.066853
701.0 2.590901 0.066262
701.5 2.589804 0.065671
702.0 2.588713 0.065079
702.5 2.587627 0.064488
703.0 2.586547 0.063897
703.5 2.585471 0.063306
704.0 2.584401 0.062715
704.5 2.583334 0.062124
705.0 2.582272 0.061533
705.5 2.581213 0.060942
706.0 2.580158 0.060351
706.5 2.579106 0.059760
707.0 2.578057 0.059169
707.5 2.577010 0.058578
708.0 2.575967 0.057986
708.5 2.574927 0.057395
709.0 2.573889 0.056804
709.5 2.572855 0.056213
710.0 2.571823 0.055622
710.5 2.570795 0.055031
711.0 2.569769 0.054440
711.5 2.568747 0.053849
712.0 2.567728 0.053258
712.5 2.566711 0.052667
713.0 2.565698 0.052076
713.5 2.564688 0.051484
714.0 2.563681 0.050893
714.5 2.562677 0.050302
715.0 2.561676 0.049737
715.5 2.560678 0.049351
716.0 2.559684 0.048965
716.5 2.558693 0.048579
717.0 2.557704 0.048193
717.5 2.556719 0.047807
718.0 2.555738 0.047421
718.5 2.554759 0.047035
719.0 2.553784 0.046649
719.5 2.552811 0.046263
720.0 2.551843 0.045877
720.5 2.550877 0.045491
721.0 2.549915 0.045105
721.5 2.548956 0.044719
722.0 2.548000 0.044333
722.5 2.547048 0.043947
723.0 2.546099 0.043561
723.5 2.545153 0.043175
724.0 2.544211 0.042789
724.5 2.543272 0.042403
725.0 2.542336 0.042017
725.5 2.541404 0.041631
726.0 2.540475 0.041245
726.5 2.539550 0.040859
727.0 2.538628 0.040473
727.5 2.537709 0.040087
728.0 2.536795 0.039701
728.5 2.535883 0.039315
729.0 2.534975 0.038929
729.5 2.534071 0.038543
730.0 2.533170 0.038157
730.5 2.532272 0.037771
731.0 2.531378 0.037385
731.5 2.530488 0.036999
732.0 2.529601 0.036612
732.5 2.528718 0.036226
733.0 2.527838 0.035840
733.5 2.526961 0.035454
734.0 2.526087 0.035068
734.5 2.525217 0.034682
735.0 2.524350 0.034296
735.5 2.523486 0.033910
736.0 2.522625 0.033608
736.5 2.521767 0.033308
737.0 2.520912 0.033008
737.5 2.520060 0.032707
738.0 2.519211 0.032407
738.5 2.518364 0.032107
739.0 2.517520 0.031807
739.5 2.516679 0.031506
740.0 2.515840 0.031206
740.5 2.515004 0.030906
741.0 2.514171 0.030606
741.5 2.513339 0.030306
742.0 2.512511 0.030005
742.5 2.511684 0.029705
743.0 2.510860 0.029405
743.5 2.510038 0.029105
744.0 2.509218 0.028804
744.5 2.508400 0.028504
745.0 2.507585 0.028204
745.5 2.506771 0.027904
746.0 2.505959 0.027603
746.5 2.505149 0.027303
747.0 2.504341 0.027003
747.5 2.503535 0.026703
748.0 2.502730 0.026402
748.5 2.501927 0.026102
749.0 2.501126 0.025802
749.5 2.500326 0.025502
750.0 2.499528 0.025202
750.5 2.498731 0.024901
751.0 2.497936 0.024601
751.5 2.497141 0.024301
752.0 2.496349 0.024001
752.5 2.495557 0.023700
753.0 2.494766 0.023400
753.5 2.493977 0.023100
754.0 2.493188 0.022800
754.5 2.492401 0.022499
755.0 2.491615 0.022199
755.5 2.490829 0.021899
756.0 2.490044 0.021599
756.5 2.489260 0.021298
757.0 2.488477 0.021081
757.5 2.487694 0.020909
758.0 2.486912 0.020736
758.5 2.486131 0.020564
759.0 2.485350 0.020392
759.5 2.484569 0.020219
760.0 2.483789 0.020047
760.5 2.483009 0.019874
761.0 2.482230 0.019702
761.5 2.481450 0.019529
762.0 2.480671 0.019357
762.5 2.479892 0.019184
763.0 2.479114 0.019012
763.5 2.478336 0.018839
764.0 2.477558 0.018667
764.5 2.476781 0.018494
765.0 2.476004 0.018322
765.5 2.475229 0.018149
766.0 2.474454 0.017977
766.5 2.473679 0.017804
767.0 2.472906 0.017632
767.5 2.472133 0.017459
768.0 2.471362 0.017287
768.5 2.470591 0.017114
769.0 2.469822 0.016942
769.5 2.469054 0.016770
770.0 2.468287 0.016597
770.5 2.467521 0.016425
771.0 2.466757 0.016252
771.5 2.465994 0.016080
772.0 2.465233 0.015907
772.5 2.464473 0.015735
773.0 2.463715 0.015562
773.5 2.462958 0.015390
774.0 2.462203 0.015217
774.5 2.461450 0.015045
775.0 2.460699 0.014872
775.5 2.459950 0.014700
776.0 2.459203 0.014527
776.5 2.458458 0.014355
777.0 2.457715 0.014182
777.5 2.456974 0.014010
778.0 2.456235 0.013837
778.5 2.455499 0.013665
779.0 2.454765 0.013492
779.5 2.454034 0.013320
780.0 2.453305 0.013148
780.5 2.452579 0.012975
781.0 2.451855 0.012803
781.5 2.451134 0.012630
782.0 2.450416 0.012458
782.5 2.449700 0.012285
783.0 2.448988 0.012113
783.5 2.448278 0.011940
784.0 2.447571 0.011768
784.5 2.446868 0.011607
785.0 2.446167 0.011465
785.5 2.445470 0.011323
786.0 2.444776 0.011180
786.5 2.444086 0.011038
787.0 2.443398 0.010896
787.5 2.442715 0.010754
788.0 2.442034 0.010612
788.5 2.441357 0.010469
789.0 2.440684 0.010327
789.5 2.440014 0.010185
790.0 2.439347 0.010043
790.5 2.438684 0.009901
791.0 2.438024 0.009758
791.5 2.437367 0.009616
792.0 2.436713 0.009474
792.5 2.436063 0.009332
793.0 2.435416 0.009189
793.5 2.434772 0.009047
794.0 2.434131 0.008905
794.5 2.433494 0.008763
795.0 2.432859 0.008621
795.5 2.432228 0.008483
796.0 2.431599 0.008429
796.5 2.430974 0.008375
797.0 2.430352 0.008321
797.5 2.429732 0.008267
798.0 2.429116 0.008213
798.5 2.428502 0.008159
799.0 2.427892 0.008105
799.5 2.427284 0.008051
800.0 2.426679 0.007997
800.5 2.426078 0.007943
801.0 2.425478 0.007889
801.5 2.424882 0.007835
802.0 2.424289 0.007781
802.5 2.423698 0.007727
803.0 2.423110 0.007673
803.5 2.422524 0.007619
804.0 2.421942 0.007564
804.5 2.421362 0.007510
805.0 2.420784 0.007456
805.5 2.420209 0.007402
806.0 2.419637 0.007348
806.5 2.419067 0.007294
807.0 2.418500 0.007240
807.5 2.417935 0.007186
808.0 2.417373 0.007132
808.5 2.416813 0.007078
809.0 2.416256 0.007024
809.5 2.415701 0.006970
810.0 2.415148 0.006916
810.5 2.414598 0.006862
811.0 2.414050 0.006808
811.5 2.413504 0.006754
812.0 2.412961 0.006700
812.5 2.412420 0.006646
813.0 2.411881 0.006592
813.5 2.411344 0.006538
814.0 2.410810 0.006484
814.5 2.410278 0.006430
815.0 2.409747 0.006376
815.5 2.409219 0.006321
816.0 2.408693 0.006267
816.5 2.408169 0.006213
817.0 2.407647 0.006159
817.5 2.407127 0.006105
818.0 2.406609 0.006051
818.5 2.406093 0.005997
819.0 2.405579 0.005943
819.5 2.405067 0.005889
820.0 2.404557 0.005835
820.5 2.404048 0.005781
821.0 2.403542 0.005727
821.5 2.403037 0.005673
822.0 2.402534 0.005619
822.5 2.402033 0.005565
823.0 2.401533 0.005511
823.5 2.401036 0.005457
824.0 2.400540 0.005403
824.5 2.400045 0.005349
825.0 2.399552 0.005286
825.5 2.399061 0.005202
826.0 2.398572 0.005118
826.5 2.398083 0.005033
827.0 2.397597 0.004949
827.5 2.397112 0.004864
828.0 2.396629 0.004780
828.5 2.396146 0.004695
829.0 2.395666 0.004611
829.5 2.395187 0.004527
830.0 2.394709 0.004442
830.5 2.394233 0.004358
831.0 2.393758 0.004273
831.5 2.393284 0.004189
832.0 2.392812 0.004104
832.5 2.392341 0.004020
833.0 2.391871 0.003935
833.5 2.391403 0.003851
834.0 2.390936 0.003767
834.5 2.390470 0.003682
835.0 2.390006 0.003598
835.5 2.389542 0.003513
836.0 2.389080 0.003429
836.5 2.388619 0.003344
837.0 2.388160 0.003260
837.5 2.387701 0.003175
838.0 2.387244 0.003091
838.5 2.386787 0.003007
839.0 2.386332 0.002922
839.5 2.385878 0.002838
840.0 2.385425 0.002753
840.5 2.384974 0.002669
841.0 2.384523 0.002584
841.5 2.384073 0.002500
842.0 2.383624 0.002415
842.5 2.383176 0.002331
843.0 2.382730 0.002247
843.5 2.382284 0.002162
844.0 2.381839 0.002094
844.5 2.381395 0.002036
845.0 2.380952 0.001977
845.5 2.380510 0.001919
846.0 2.380069 0.001860
846.5 2.379629 0.001802
847.0 2.379189 0.001743
847.5 2.378751 0.001685
848.0 2.378313 0.001626
848.5 2.377876 0.001568
849.0 2.377440 0.001509
849.5 2.377005 0.001451
850.0 2.376570 0.001392
850.5 2.376136 0.001334
851.0 2.375703 0.001275
851.5 2.375271 0.001217
852.0 2.374839 0.001158
852.5 2.374408 0.001100
853.0 2.373978 0.001041
853.5 2.373548 0.000983
854.0 2.373119 0.000924
854.5 2.372690 0.000866
855.0 2.372263 0.000807
855.5 2.371835 0.000749
856.0 2.371409 0.000690
856.5 2.370982 0.000632
857.0 2.370557 0.000573
857.5 2.370132 0.000515
858.0 2.369707 0.000456
858.5 2.369283 0.000398
859.0 2.368860 0.000339
859.5 2.368436 0.000281
860.0 2.368014 0.000222
860.5 2.367591 0.000164
861.0 2.367170 0.000105
861.5 2.366748 0.000047
862.0 2.366327 0.000000
862.5 2.365906 0.000000
863.0 2.365486 0.000000
863.5 2.365066 0.000000
864.0 2.364646 0.000000
864.5 2.364226 0.000000
865.0 2.363807 0.000000
865.5 2.363388 0.000000
866.0 2.362970 0.000000
866.5 2.362551 0.000000
867.0 2.362133 0.000000
867.5 2.361715 0.000000
868.0 2.361297 0.000000
868.5 2.360879 0.000000
869.0 2.360462 0.000000
869.5 2.360044 0.000000
870.0 2.359627 0.000000
870.5 2.359210 0.000000
871.0 2.358793 0.000000
871.5 2.358376 0.000000
872.0 2.357959 0.000000
872.5 2.357542 0.000000
873.0 2.357125 0.000000
873.5 2.356708 0.000000
874.0 2.356292 0.000000
874.5 2.355876 0.000000
875.0 2.355459 0.000000
875.5 2.355044 0.000000
876.0 2.354628 0.000000
876.5 2.354213 0.000000
877.0 2.353798 0.000000
877.5 2.353383 0.000000
878.0 2.352969 0.000000
878.5 2.352556 0.000000
879.0 2.352142 0.000000
879.5 2.351729 0.000000
880.0 2.351317 0.000000
880.5 2.350905 0.000000
881.0 2.350494 0.000000
881.5 2.350083 0.000000
882.0 2.349673 0.000000
882.5 2.349264 0.000000
883.0 2.348855 0.000000
883.5 2.348447 0.000000
884.0 2.348039 0.000000
884.5 2.347632 0.000000
885.0 2.347227 0.000000
885.5 2.346821 0.000000
886.0 2.346417 0.000000
886.5 2.346013 0.000000
887.0 2.345611 0.000000
887.5 2.345209 0.000000
888.0 2.344808 0.000000
888.5 2.344408 0.000000
889.0 2.344009 0.000000
889.5 2.343612 0.000000
890.0 2.343215 0.000000
890.5 2.342819 0.000000
891.0 2.342424 0.000000
891.5 2.342031 0.000000
892.0 2.341638 0.000000
892.5 2.341247 0.000000
893.0 2.340857 0.000000
893.5 2.340468 0.000000
894.0 2.340080 0.000000
894.5 2.339694 0.000000
895.0 2.339308 0.000000
895.5 2.338925 0.000000
896.0 2.338542 0.000000
896.5 2.338161 0.000000
897.0 2.337782 0.000000
897.5 2.337403 0.000000
898.0 2.337027 0.000000
898.5 2.336651 0.000000
899.0 2.336278 0.000000
899.5 2.335905 0.000000
900.0 2.335535 0.000000
900.5 2.335166 0.000000
901.0 2.334798 0.000000
901.5 2.334432 0.000000
902.0 2.334068 0.000000
902.5 2.333706 0.000000
903.0 2.333345 0.000000
903.5 2.332986 0.000000
904.0 2.332629 0.000000
904.5 2.332274 0.000000
905.0 2.331920 0.000000
905.5 2.331569 0.000000
906.0 2.331219 0.000000
906.5 2.330871 0.000000
907.0 2.330525 0.000000
907.5 2.330181 0.000000
908.0 2.329839 0.000000
908.5 2.329500 0.000000
909.0 2.329162 0.000000
909.5 2.328826 0.000000
910.0 2.328492 0.000000
910.5 2.328161 0.000000
911.0 2.327831 0.000000
911.5 2.327503 0.000000
912.0 2.327178 0.000000
912.5 2.326854 0.000000
913.0 2.326532 0.000000
913.5 2.326212 0.000000
914.0 2.325894 0.000000
914.5 2.325577 0.000000
915.0 2.325262 0.000000
915.5 2.324950 0.000000
916.0 2.324638 0.000000
916.5 2.324329 0.000000
917.0 2.324021 0.000000
917.5 2.323714 0.000000
918.0 2.323409 0.000000
918.5 2.323106 0.000000
919.0 2.322804 0.000000
919.5 2.322504 0.000000
920.0 2.322205 0.000000
920.5 2.321908 0.000000
921.0 2.321612 0.000000
921.5 2.321317 0.000000
922.0 2.321023 0.000000
922.5 2.320731 0.000000
923.0 2.320440 0.000000
923.5 2.320151 0.000000
924.0 2.319862 0.000000
924.5 2.319575 0.000000
925.0 2.319288 0.000000
925.5 2.319003 0.000000
926.0 2.318719 0.000000
926.5 2.318436 0.000000
927.0 2.318154 0.000000
927.5 2.317873 0.000000
928.0 2.317593 0.000000
928.5 2.317313 0.000000
929.0 2.317035 0.000000
929.5 2.316757 0.000000
930.0 2.316480 0.000000
930.5 2.316204 0.000000
931.0 2.315929 0.000000
931.5 2.315654 0.000000
932.0 2.315380 0.000000
932.5 2.315107 0.000000
933.0 2.314834 0.000000
933.5 2.314562 0.000000
934.0 2.314291 0.000000
934.5 2.314019 0.000000
935.0 2.313749 0.000000
935.5 2.313479 0.000000
936.0 2.313209 0.000000
936.5 2.312940 0.000000
937.0 2.312671 0.000000
937.5 2.312402 0.000000
938.0 2.312133 0.000000
938.5 2.311865 0.000000
939.0 2.311597 0.000000
939.5 2.311330 0.000000
940.0 2.311062 0.000000
940.5 2.310795 0.000000
941.0 2.310527 0.000000
941.5 2.310260 0.000000
942.0 2.309993 0.000000
942.5 2.309725 0.000000
943.0 2.309458 0.000000
943.5 2.309191 0.000000
944.0 2.308923 0.000000
944.5 2.308656 0.000000
945.0 2.308388 0.000000
945.5 2.308120 0.000000
946.0 2.307852 0.000000
946.5 2.307583 0.000000
947.0 2.307315 0.000000
947.5 2.307046 0.000000
948.0 2.306776 0.000000
948.5 2.306506 0.000000
949.0 2.306236 0.000000
949.5 2.305966 0.000000
950.0 2.305695 0.000000
950.5 2.305423 0.000000
951.0 2.305151 0.000000
951.5 2.304879 0.000000
952.0 2.304606 0.000000
952.5 2.304333 0.000000
953.0 2.304059 0.000000
953.5 2.303785 0.000000
954.0 2.303511 0.000000
954.5 2.303237 0.000000
955.0 2.302962 0.000000
955.5 2.302687 0.000000
956.0 2.302412 0.000000
956.5 2.302136 0.000000
957.0 2.301861 0.000000
957.5 2.301585 0.000000
958.0 2.301309 0.000000
958.5 2.301033 0.000000
959.0 2.300757 0.000000
959.5 2.300481 0.000000
960.0 2.300204 0.000000
960.5 2.299928 0.000000
961.0 2.299652 0.000000
961.5 2.299376 0.000000
962.0 2.299099 0.000000
962.5 2.298823 0.000000
963.0 2.298547 0.000000
963.5 2.298271 0.000000
964.0 2.297995 0.000000
964.5 2.297719 0.000000
965.0 2.297444 0.000000
965.5 2.297168 0.000000
966.0 2.296893 0.000000
966.5 2.296618 0.000000
967.0 2.296343 0.000000
967.5 2.296068 0.000000
968.0 2.295794 0.000000
968.5 2.295520 0.000000
969.0 2.295247 0.000000
969.5 2.294973 0.000000
970.0 2.294700 0.000000
970.5 2.294428 0.000000
971.0 2.294156 0.000000
971.5 2.293884 0.000000
972.0 2.293613 0.000000
972.5 2.293342 0.000000
973.0 2.293072 0.000000
973.5 2.292802 0.000000
974.0 2.292533 0.000000
974.5 2.292264 0.000000
975.0 2.291996 0.000000
975.5 2.291729 0.000000
976.0 2.291462 0.000000
976.5 2.291196 0.000000
977.0 2.290930 0.000000
977.5 2.290666 0.000000
978.0 2.290402 0.000000
978.5 2.290138 0.000000
979.0 2.289876 0.000000
979.5 2.289614 0.000000
980.0 2.289353 0.000000
980.5 2.289092 0.000000
981.0 2.288833 0.000000
981.5 2.288574 0.000000
982.0 2.288317 0.000000
982.5 2.288060 0.000000
983.0 2.287804 0.000000
983.5 2.287549 0.000000
984.0 2.287295 0.000000
984.5 2.287042 0.000000
985.0 2.286790 0.000000
985.5 2.286539 0.000000
986.0 2.286290 0.000000
986.5 2.286041 0.000000
987.0 2.285793 0.000000
987.5 2.285546 0.000000
988.0 2.285301 0.000000
988.5 2.285057 0.000000
989.0 2.284814 0.000000
989.5 2.284572 0.000000
990.0 2.284331 0.000000
990.5 2.284091 0.000000
991.0 2.283853 0.000000
991.5 2.283616 0.000000
992.0 2.283379 0.000000
992.5 2.283144 0.000000
993.0 2.282911 0.000000
993.5 2.282678 0.000000
994.0 2.282446 0.000000
994.5 2.282216 0.000000
995.0 2.281986 0.000000
995.5 2.281757 0.000000
996.0 2.281530 0.000000
996.5 2.281304 0.000000
997.0 2.281078 0.000000
997.5 2.280854 0.000000
998.0 2.280630 0.000000
998.5 2.280408 0.000000
999.0 2.280186 0.000000
999.5 2.279966 0.000000
1000.0 2.279746 0.000000
1000.5 2.279527 0.000000
1001.0 2.279309 0.000000
1001.5 2.279093 0.000000
1002.0 2.278876 0.000000
1002.5 2.278661 0.000000
1003.0 2.278447 0.000000
1003.5 2.278234 0.000000
1004.0 2.278021 0.000000
1004.5 2.277809 0.000000
1005.0 2.277598 0.000000
1005.5 2.277388 0.000000
1006.0 2.277178 0.000000
1006.5 2.276970 0.000000
1007.0 2.276762 0.000000
1007.5 2.276555 0.000000
1008.0 2.276348 0.000000
1008.5 2.276142 0.000000
1009.0 2.275937 0.000000
1009.5 2.275733 0.000000
1010.0 2.275529 0.000000
1010.5 2.275326 0.000000
1011.0 2.275124 0.000000
1011.5 2.274922 0.000000
1012.0 2.274721 0.000000
1012.5 2.274521 0.000000
1013.0 2.274321 0.000000
1013.5 2.274122 0.000000
1014.0 2.273923 0.000000
1014.5 2.273725 0.000000
1015.0 2.273527 0.000000
1015.5 2.273330 0.000000
1016.0 2.273134 0.000000
1016.5 2.272938 0.000000
1017.0 2.272742 0.000000
1017.5 2.272547 0.000000
1018.0 2.272353 0.000000
1018.5 2.272158 0.000000
1019.0 2.271965 0.000000
1019.5 2.271772 0.000000
1020.0 2.271579 0.000000
1020.5 2.271386 0.000000
1021.0 2.271194 0.000000
1021.5 2.271003 0.000000
1022.0 2.270811 0.000000
1022.5 2.270621 0.000000
1023.0 2.270430 0.000000
1023.5 2.270240 0.000000
1024.0 2.270050 0.000000
1024.5 2.269860 0.000000
1025.0 2.269671 0.000000
1025.5 2.269482 0.000000
1026.0 2.269293 0.000000
1026.5 2.269105 0.000000
1027.0 2.268916 0.000000
1027.5 2.268728 0.000000
1028.0 2.268541 0.000000
1028.5 2.268353 0.000000
1029.0 2.268165 0.000000
1029.5 2.267978 0.000000
1030.0 2.267791 0.000000
1030.5 2.267604 0.000000
1031.0 2.267417 0.000000
1031.5 2.267231 0.000000
1032.0 2.267044 0.000000
1032.5 2.266858 0.000000
1033.0 2.266671 0.000000
1033.5 2.266485 0.000000
1034.0 2.266299 0.000000
1034.5 2.266113 0.000000
1035.0 2.265927 0.000000
1035.5 2.265740 0.000000
1036.0 2.265554 0.000000
1036.5 2.265368 0.000000
1037.0 2.265182 0.000000
1037.5 2.264996 0.000000
1038.0 2.264810 0.000000
1038.5 2.264623 0.000000
1039.0 2.264437 0.000000
1039.5 2.264251 0.000000
1040.0 2.264064 0.000000
1040.5 2.263878 0.000000
1041.0 2.263691 0.000000
1041.5 2.263504 0.000000
1042.0 2.263317 0.000000
1042.5 2.263130 0.000000
1043.0 2.262943 0.000000
1043.5 2.262755 0.000000
1044.0 2.262568 0.000000
1044.5 2.262380 0.000000
1045.0 2.262192 0.000000
1045.5 2.262004 0.000000
1046.0 2.261816 0.000000
1046.5 2.261627 0.000000
1047.0 2.261439 0.000000
1047.5 2.261250 0.000000
1048.0 2.261061 0.000000
1048.5 2.260871 0.000000
1049.0 2.260682 0.000000
1049.5 2.260492 0.000000
1050.0 2.260303 0.000000
1050.5 2.260112 0.000000
1051.0 2.259922 0.000000
1051.5 2.259732 0.000000
1052.0 2.259541 0.000000
1052.5 2.259350 0.000000
1053.0 2.259159 0.000000
1053.5 2.258967 0.000000
1054.0 2.258775 0.000000
1054.5 2.258583 0.000000
1055.0 2.258391 0.000000
1055.5 2.258199 0.000000
1056.0 2.258006 0.000000
1056.5 2.257813 0.000000
1057.0 2.257619 0.000000
1057.5 2.257426 0.000000
1058.0 2.257232 0.000000
1058.5 2.257037 0.000000
1059.0 2.256843 0.000000
1059.5 2.256648 0.000000
1060.0 2.256453 0.000000
1060.5 2.256257 0.000000
1061.0 2.256062 0.000000
1061.5 2.255866 0.000000
1062.0 2.255669 0.000000
1062.5 2.255472 0.000000
1063.0 2.255275 0.000000
1063.5 2.255078 0.000000
1064.0 2.254880 0.000000
1064.5 2.254682 0.000000
1065.0 2.254483 0.000000
1065.5 2.254284 0.000000
1066.0 2.254085 0.000000
1066.5 2.253886 0.000000
1067.0 2.253686 0.000000
1067.5 2.253485 0.000000
1068.0 2.253284 0.000000
1068.5 2.253083 0.000000
1069.0 2.252882 0.000000
1069.5 2.252680 0.000000
1070.0 2.252477 0.000000
1070.5 2.252275 0.000000
1071.0 2.252071 0.000000
1071.5 2.251868 0.000000
1072.0 2.251664 0.000000
1072.5 2.251459 0.000000
1073.0 2.251255 0.000000
1073.5 2.251049 0.000000
1074.0 2.250844 0.000000
1074.5 2.250637 0.000000
1075.0 2.250431 0.000000
1075.5 2.250224 0.000000
1076.0 2.250016 0.000000
1076.5 2.249808 0.000000
1077.0 2.249599 0.000000
1077.5 2.249390 0.000000
1078.0 2.249181 0.000000
1078.5 2.248971 0.000000
1079.0 2.248761 0.000000
1079.5 2.248550 0.000000
1080.0 2.248338 0.000000
1080.5 2.248126 0.000000
1081.0 2.247914 0.000000
1081.5 2.247701 0.000000
1082.0 2.247487 0.000000
1082.5 2.247273 0.000000
1083.0 2.247059 0.000000
1083.5 2.246844 0.000000
1084.0 2.246628 0.000000
1084.5 2.246412 0.000000
1085.0 2.246195 0.000000
1085.5 2.245978 0.000000
1086.0 2.245760 0.000000
1086.5 2.245542 0.000000
1087.0 2.245323 0.000000
1087.5 2.245104 0.000000
1088.0 2.244884 0.000000
1088.5 2.244663 0.000000
1089.0 2.244442 0.000000
1089.5 2.244220 0.000000
1090.0 2.243998 0.000000
1090.5 2.243775 0.000000
1091.0 2.243551 0.000000
1091.5 2.243327 0.000000
1092.0 2.243102 0.000000
1092.5 2.242876 0.000000
1093.0 2.242650 0.000000
1093.5 2.242424 0.000000
1094.0 2.242196 0.000000
1094.5 2.241968 0.000000
1095.0 2.241740 0.000000
1095.5 2.241510 0.000000
1096.0 2.241281 0.000000
1096.5 2.241050 0.000000
1097.0 2.240819 0.000000
1097.5 2.240587 0.000000
1098.0 2.240354 0.000000
1098.5 2.240121 0.000000
1099.0 2.239888 0.000000
1099.5 2.239653 0.000000
1100.0 2.239419 0.000000
1100.5 2.239184 0.000000
1101.0 2.238948 0.000000
1101.5 2.238713 0.000000
1102.0 2.238477 0.000000
1102.5 2.238241 0.000000
1103.0 2.238006 0.000000
1103.5 2.237770 0.000000
1104.0 2.237534 0.000000
1104.5 2.237298 0.000000
1105.0 2.237063 0.000000
1105.5 2.236828 0.000000
1106.0 2.236593 0.000000
1106.5 2.236358 0.000000
1107.0 2.236124 0.000000
1107.5 2.235891 0.000000
1108.0 2.235658 0.000000
1108.5 2.235426 0.000000
1109.0 2.235194 0.000000
1109.5 2.234963 0.000000
1110.0 2.234733 0.000000
1110.5 2.234504 0.000000
1111.0 2.234276 0.000000
1111.5 2.234049 0.000000
1112.0 2.233823 0.000000
1112.5 2.233598 0.000000
1113.0 2.233374 0.000000
1113.5 2.233152 0.000000
1114.0 2.232931 0.000000
1114.5 2.232711 0.000000
1115.0 2.232493 0.000000
1115.5 2.232276 0.000000
1116.0 2.232061 0.000000
1116.5 2.231847 0.000000
1117.0 2.231635 0.000000
1117.5 2.231425 0.000000
1118.0 2.231217 0.000000
1118.5 2.231010 0.000000
1119.0 2.230806 0.000000
1119.5 2.230604 0.000000
1120.0 2.230403 0.000000
1120.5 2.230205 0.000000
1121.0 2.230009 0.000000
1121.5 2.229815 0.000000
1122.0 2.229624 0.000000
1122.5 2.229435 0.000000
1123.0 2.229248 0.000000
1123.5 2.229064 0.000000
1124.0 2.228883 0.000000
1124.5 2.228704 0.000000
1125.0 2.228528 0.000000
1125.5 2.228354 0.000000
1126.0 2.228184 0.000000
1126.5 2.228016 0.000000
1127.0 2.227852 0.000000
1127.5 2.227690 0.000000
1128.0 2.227531 0.000000
1128.5 2.227376 0.000000
1129.0 2.227224 0.000000
1129.5 2.227075 0.000000
1130.0 2.226929 0.000000
1130.5 2.226787 0.000000
1131.0 2.226648 0.000000
1131.5 2.226512 0.000000
1132.0 2.226380 0.000000
1132.5 2.226252 0.000000
1133.0 2.226126 0.000000
1133.5 2.226003 0.000000
1134.0 2.225883 0.000000
1134.5 2.225766 0.000000
1135.0 2.225652 0.000000
1135.5 2.225541 0.000000
1136.0 2.225432 0.000000
1136.5 2.225326 0.000000
1137.0 2.225222 0.000000
1137.5 2.225120 0.000000
1138.0 2.225021 0.000000
1138.5 2.224924 0.000000
1139.0 2.224829 0.000000
1139.5 2.224735 0.000000
1140.0 2.224644 0.000000
1140.5 2.224554 0.000000
1141.0 2.224467 0.000000
1141.5 2.224380 0.000000
1142.0 2.224296 0.000000
1142.5 2.224212 0.000000
1143.0 2.224130 0.000000
1143.5 2.224050 0.000000
1144.0 2.223970 0.000000
1144.5 2.223892 0.000000
1145.0 2.223814 0.000000
1145.5 2.223737 0.000000
1146.0 2.223662 0.000000
1146.5 2.223587 0.000000
1147.0 2.223512 0.000000
1147.5 2.223438 0.000000
1148.0 2.223364 0.000000
1148.5 2.223291 0.000000
1149.0 2.223218 0.000000
1149.5 2.223145 0.000000
1150.0 2.223073 0.000000
1150.5 2.223000 0.000000
1151.0 2.222927 0.000000
1151.5 2.222854 0.000000
1152.0 2.222781 0.000000
1152.5 2.222707 0.000000
1153.0 2.222633 0.000000
1153.5 2.222558 0.000000
1154.0 2.222483 0.000000
1154.5 2.222407 0.000000
1155.0 2.222330 0.000000
1155.5 2.222252 0.000000
1156.0 2.222173 0.000000
1156.5 2.222093 0.000000
1157.0 2.222012 0.000000
1157.5 2.221930 0.000000
1158.0 2.221846 0.000000
1158.5 2.221761 0.000000
1159.0 2.221674 0.000000
1159.5 2.221585 0.000000
1160.0 2.221495 0.000000
1160.5 2.221403 0.000000
1161.0 2.221310 0.000000
1161.5 2.221214 0.000000
1162.0 2.221116 0.000000
1162.5 2.221016 0.000000
1163.0 2.220913 0.000000
1163.5 2.220809 0.000000
1164.0 2.220701 0.000000
1164.5 2.220592 0.000000
1165.0 2.220479 0.000000
1165.5 2.220364 0.000000
1166.0 2.220247 0.000000
1166.5 2.220126 0.000000
1167.0 2.220002 0.000000
1167.5 2.219876 0.000000
1168.0 2.219746 0.000000
1168.5 2.219614 0.000000
1169.0 2.219479 0.000000
1169.5 2.219340 0.000000
1170.0 2.219199 0.000000
1170.5 2.219054 0.000000
1171.0 2.218907 0.000000
1171.5 2.218756 0.000000
1172.0 2.218603 0.000000
1172.5 2.218446 0.000000
1173.0 2.218286 0.000000
1173.5 2.218123 0.000000
1174.0 2.217956 0.000000
1174.5 2.217786 0.000000
1175.0 2.217614 0.000000
1175.5 2.217437 0.000000
1176.0 2.217258 0.000000
1176.5 2.217075 0.000000
1177.0 2.216889 0.000000
1177.5 2.216699 0.000000
1178.0 2.216506 0.000000
1178.5 2.216310 0.000000
1179.0 2.216110 0.000000
1179.5 2.215907 0.000000
1180.0 2.215700 0.000000
1180.5 2.215490 0.000000
1181.0 2.215276 0.000000
1181.5 2.215059 0.000000
1182.0 2.214838 0.000000
1182.5 2.214613 0.000000
1183.0 2.214385 0.000000
1183.5 2.214153 0.000000
1184.0 2.213918 0.000000
1184.5 2.213679 0.000000
1185.0 2.213436 0.000000
1185.5 2.213189 0.000000
1186.0 2.212939 0.000000
1186.5 2.212684 0.000000
1187.0 2.212426 0.000000
1187.5 2.212165 0.000000
1188.0 2.211899 0.000000
1188.5 2.211629 0.000000
1189.0 2.211356 0.000000
1189.5 2.211078 0.000000
1190.0 2.210797 0.000000
1190.5 2.210512 0.000000
1191.0 2.210222 0.000000
1191.5 2.209929 0.000000
1192.0 2.209632 0.000000
1192.5 2.209330 0.000000
1193.0 2.209025 0.000000
1193.5 2.208715 0.000000
1194.0 2.208401 0.000000
1194.5 2.208083 0.000000
1195.0 2.207761 0.000000
1195.5 2.207435 0.000000
1196.0 2.207104 0.000000
1196.5 2.206769 0.000000
1197.0 2.206430 0.000000
1197.5 2.206087 0.000000
1198.0 2.205739 0.000000
1198.5 2.205387 0.000000
1199.0 2.205030 0.000000
