Repository: tiberlab/tibercad

tibercad
========

tiberCAD is a multiscale/multiphysics TCAD software, developed at the Electronic Engineering
Department of Tor Vergata University of Rome since 2005. Its main distinctive feature is the
combination of continuum models with atomistic ones in a single simulation environment.
The software is divided into a core and modules. The modules implement the actual physical models.
The code is heavily based on the [libMesh FEM library](https://libmesh.github.io), and uses [PETSc](https://www.mcs.anl.gov/petsc) and [SLEPc](http://slepc.upv.es/) numerical libraries.

See CONTRIBUTORS for a list of peope that contributed to tiberCAD.

File: materials/optics/Gold_book.dat
# DOI:10.1007/978-3-319-95138-6 
# | wavelength | n | k
300.0 1.790000 1.936000
300.5 1.792942 1.934600
301.0 1.795864 1.933200
301.5 1.798762 1.931800
302.0 1.801632 1.930400
302.5 1.804468 1.929000
303.0 1.807268 1.927600
303.5 1.810025 1.926200
304.0 1.812736 1.924800
304.5 1.815396 1.923400
305.0 1.818000 1.922000
305.5 1.820544 1.920100
306.0 1.823024 1.918200
306.5 1.825435 1.916300
307.0 1.827772 1.914400
307.5 1.830032 1.912500
308.0 1.832208 1.910600
308.5 1.834298 1.908700
309.0 1.836296 1.906800
309.5 1.838198 1.904900
310.0 1.840000 1.903000
310.5 1.841698 1.901000
311.0 1.843296 1.899000
311.5 1.844797 1.897000
312.0 1.846207 1.895000
312.5 1.847530 1.893000
313.0 1.848771 1.891000
313.5 1.849934 1.889000
314.0 1.851023 1.887000
314.5 1.852044 1.885000
315.0 1.853000 1.883000
315.5 1.853895 1.881000
316.0 1.854729 1.879000
316.5 1.855500 1.877000
317.0 1.856207 1.875000
317.5 1.856847 1.873000
318.0 1.857419 1.871000
318.5 1.857922 1.869000
319.0 1.858355 1.867000
319.5 1.858714 1.865000
320.0 1.859000 1.863000
320.5 1.859211 1.861200
321.0 1.859347 1.859400
321.5 1.859412 1.857600
322.0 1.859406 1.855800
322.5 1.859332 1.854000
323.0 1.859192 1.852200
323.5 1.858986 1.850400
324.0 1.858718 1.848600
324.5 1.858389 1.846800
325.0 1.858000 1.845000
325.5 1.857554 1.843500
326.0 1.857050 1.842000
326.5 1.856489 1.840500
327.0 1.855872 1.839000
327.5 1.855199 1.837500
328.0 1.854470 1.836000
328.5 1.853685 1.834500
329.0 1.852845 1.833000
329.5 1.851950 1.831500
330.0 1.851000 1.830000
330.5 1.849996 1.828900
331.0 1.848941 1.827800
331.5 1.847837 1.826700
332.0 1.846688 1.825600
332.5 1.845496 1.824500
333.0 1.844265 1.823400
333.5 1.842996 1.822300
334.0 1.841694 1.821200
334.5 1.840361 1.820100
335.0 1.839000 1.819000
335.5 1.837613 1.818300
336.0 1.836202 1.817600
336.5 1.834765 1.816900
337.0 1.833303 1.816200
337.5 1.831816 1.815500
338.0 1.830304 1.814800
338.5 1.828766 1.814100
339.0 1.827203 1.813400
339.5 1.825614 1.812700
340.0 1.824000 1.812000
340.5 1.822361 1.811700
341.0 1.820699 1.811400
341.5 1.819019 1.811100
342.0 1.817323 1.810800
342.5 1.815614 1.810500
343.0 1.813896 1.810200
343.5 1.812173 1.809900
344.0 1.810447 1.809600
344.5 1.808721 1.809300
345.0 1.807000 1.809000
345.5 1.805285 1.809300
346.0 1.803577 1.809600
346.5 1.801874 1.809900
347.0 1.800174 1.810200
347.5 1.798478 1.810500
348.0 1.796783 1.810800
348.5 1.795089 1.811100
349.0 1.793395 1.811400
349.5 1.791699 1.811700
350.0 1.790000 1.812000
350.5 1.788298 1.812600
351.0 1.786593 1.813200
351.5 1.784887 1.813800
352.0 1.783180 1.814400
352.5 1.781474 1.815000
353.0 1.779771 1.815600
353.5 1.778070 1.816200
354.0 1.776374 1.816800
354.5 1.774684 1.817400
355.0 1.773000 1.818000
355.5 1.771324 1.818900
356.0 1.769659 1.819800
356.5 1.768006 1.820700
357.0 1.766369 1.821600
357.5 1.764749 1.822500
358.0 1.763150 1.823400
358.5 1.761572 1.824300
359.0 1.760020 1.825200
359.5 1.758495 1.826100
360.0 1.757000 1.827000
360.5 1.755537 1.828100
361.0 1.754107 1.829200
361.5 1.752712 1.830300
362.0 1.751352 1.831400
362.5 1.750028 1.832500
363.0 1.748743 1.833600
363.5 1.747496 1.834700
364.0 1.746289 1.835800
364.5 1.745124 1.836900
365.0 1.744000 1.838000
365.5 1.742918 1.839200
366.0 1.741873 1.840400
366.5 1.740857 1.841600
367.0 1.739864 1.842800
367.5 1.738887 1.844000
368.0 1.737919 1.845200
368.5 1.736953 1.846400
369.0 1.735982 1.847600
369.5 1.735000 1.848800
370.0 1.734000 1.850000
370.5 1.732977 1.851200
371.0 1.731937 1.852400
371.5 1.730889 1.853600
372.0 1.729840 1.854800
372.5 1.728799 1.856000
373.0 1.727774 1.857200
373.5 1.726773 1.858400
374.0 1.725805 1.859600
374.5 1.724878 1.860800
375.0 1.724000 1.862000
375.5 1.723177 1.863100
376.0 1.722402 1.864200
376.5 1.721669 1.865300
377.0 1.720969 1.866400
377.5 1.720293 1.867500
378.0 1.719634 1.868600
378.5 1.718984 1.869700
379.0 1.718333 1.870800
379.5 1.717675 1.871900
380.0 1.717000 1.873000
380.5 1.716304 1.874100
381.0 1.715589 1.875200
381.5 1.714863 1.876300
382.0 1.714133 1.877400
382.5 1.713403 1.878500
383.0 1.712681 1.879600
383.5 1.711974 1.880700
384.0 1.711287 1.881800
384.5 1.710627 1.882900
385.0 1.710000 1.884000
385.5 1.709411 1.884900
386.0 1.708857 1.885800
386.5 1.708331 1.886700
387.0 1.707829 1.887600
387.5 1.707344 1.888500
388.0 1.706872 1.889400
388.5 1.706408 1.890300
389.0 1.705944 1.891200
389.5 1.705477 1.892100
390.0 1.705000 1.893000
390.5 1.704510 1.893700
391.0 1.704008 1.894400
391.5 1.703499 1.895100
392.0 1.702985 1.895800
392.5 1.702470 1.896500
393.0 1.701957 1.897200
393.5 1.701450 1.897900
394.0 1.700953 1.898600
394.5 1.700468 1.899300
395.0 1.700000 1.900000
395.5 1.699551 1.900600
396.0 1.699118 1.901200
396.5 1.698701 1.901800
397.0 1.698297 1.902400
397.5 1.697902 1.903000
398.0 1.697516 1.903600
398.5 1.697135 1.904200
399.0 1.696757 1.904800
399.5 1.696379 1.905400
400.0 1.696000 1.906000
400.5 1.695617 1.906150
401.0 1.695229 1.906300
401.5 1.694837 1.906450
402.0 1.694439 1.906600
402.5 1.694035 1.906750
403.0 1.693625 1.906900
403.5 1.693208 1.907050
404.0 1.692784 1.907200
404.5 1.692353 1.907350
405.0 1.691914 1.907500
405.5 1.691467 1.907650
406.0 1.691011 1.907800
406.5 1.690545 1.907950
407.0 1.690071 1.908100
407.5 1.689586 1.908250
408.0 1.689091 1.908400
408.5 1.688586 1.908550
409.0 1.688069 1.908700
409.5 1.687540 1.908850
410.0 1.687000 1.909000
410.5 1.686447 1.908650
411.0 1.685882 1.908300
411.5 1.685303 1.907950
412.0 1.684710 1.907600
412.5 1.684103 1.907250
413.0 1.683482 1.906900
413.5 1.682845 1.906550
414.0 1.682193 1.906200
414.5 1.681525 1.905850
415.0 1.680841 1.905500
415.5 1.680140 1.905150
416.0 1.679422 1.904800
416.5 1.678685 1.904450
417.0 1.677931 1.904100
417.5 1.677158 1.903750
418.0 1.676367 1.903400
418.5 1.675555 1.903050
419.0 1.674724 1.902700
419.5 1.673872 1.902350
420.0 1.673000 1.902000
420.5 1.672106 1.901100
421.0 1.671191 1.900200
421.5 1.670252 1.899300
422.0 1.669290 1.898400
422.5 1.668303 1.897500
423.0 1.667290 1.896600
423.5 1.666252 1.895700
424.0 1.665187 1.894800
424.5 1.664094 1.893900
425.0 1.662972 1.893000
425.5 1.661821 1.892100
426.0 1.660639 1.891200
426.5 1.659427 1.890300
427.0 1.658182 1.889400
427.5 1.656905 1.888500
428.0 1.655594 1.887600
428.5 1.654249 1.886700
429.0 1.652869 1.885800
429.5 1.651453 1.884900
430.0 1.650000 1.884000
430.5 1.648509 1.882550
431.0 1.646980 1.881100
431.5 1.645412 1.879650
432.0 1.643804 1.878200
432.5 1.642155 1.876750
433.0 1.640465 1.875300
433.5 1.638732 1.873850
434.0 1.636956 1.872400
434.5 1.635136 1.870950
435.0 1.633272 1.869500
435.5 1.631362 1.868050
436.0 1.629406 1.866600
436.5 1.627403 1.865150
437.0 1.625352 1.863700
437.5 1.623253 1.862250
438.0 1.621104 1.860800
438.5 1.618905 1.859350
439.0 1.616655 1.857900
439.5 1.614354 1.856450
440.0 1.612000 1.855000
440.5 1.609593 1.853200
441.0 1.607132 1.851400
441.5 1.604617 1.849600
442.0 1.602047 1.847800
442.5 1.599421 1.846000
443.0 1.596740 1.844200
443.5 1.594001 1.842400
444.0 1.591206 1.840600
444.5 1.588353 1.838800
445.0 1.585442 1.837000
445.5 1.582471 1.835200
446.0 1.579442 1.833400
446.5 1.576352 1.831600
447.0 1.573202 1.829800
447.5 1.569991 1.828000
448.0 1.566718 1.826200
448.5 1.563383 1.824400
449.0 1.559986 1.822600
449.5 1.556525 1.820800
450.0 1.553000 1.819000
450.5 1.549411 1.817200
451.0 1.545756 1.815400
451.5 1.542036 1.813600
452.0 1.538249 1.811800
452.5 1.534395 1.810000
453.0 1.530472 1.808200
453.5 1.526481 1.806400
454.0 1.522420 1.804600
454.5 1.518289 1.802800
455.0 1.514087 1.801000
455.5 1.509814 1.799200
456.0 1.505467 1.797400
456.5 1.501048 1.795600
457.0 1.496554 1.793800
457.5 1.491986 1.792000
458.0 1.487343 1.790200
458.5 1.482623 1.788400
459.0 1.477827 1.786600
459.5 1.472952 1.784800
460.0 1.468000 1.783000
460.5 1.462969 1.781650
461.0 1.457859 1.780300
461.5 1.452671 1.778950
462.0 1.447405 1.777600
462.5 1.442062 1.776250
463.0 1.436643 1.774900
463.5 1.431148 1.773550
464.0 1.425577 1.772200
464.5 1.419930 1.770850
465.0 1.414209 1.769500
465.5 1.408414 1.768150
466.0 1.402545 1.766800
466.5 1.396603 1.765450
467.0 1.390588 1.764100
467.5 1.384501 1.762750
468.0 1.378343 1.761400
468.5 1.372113 1.760050
469.0 1.365812 1.758700
469.5 1.359441 1.757350
470.0 1.353000 1.756000
470.5 1.346490 1.755700
471.0 1.339911 1.755400
471.5 1.333263 1.755100
472.0 1.326546 1.754800
472.5 1.319762 1.754500
473.0 1.312909 1.754200
473.5 1.305989 1.753900
474.0 1.299002 1.753600
474.5 1.291947 1.753300
475.0 1.284826 1.753000
475.5 1.277638 1.752700
476.0 1.270384 1.752400
476.5 1.263064 1.752100
477.0 1.255678 1.751800
477.5 1.248227 1.751500
478.0 1.240711 1.751200
478.5 1.233130 1.750900
479.0 1.225484 1.750600
479.5 1.217774 1.750300
480.0 1.210000 1.750000
480.5 1.202163 1.751450
481.0 1.194265 1.752900
481.5 1.186309 1.754350
482.0 1.178298 1.755800
482.5 1.170235 1.757250
483.0 1.162122 1.758700
483.5 1.153963 1.760150
484.0 1.145761 1.761600
484.5 1.137518 1.763050
485.0 1.129238 1.764500
485.5 1.120923 1.765950
486.0 1.112576 1.767400
486.5 1.104200 1.768850
487.0 1.095798 1.770300
487.5 1.087373 1.771750
488.0 1.078927 1.773200
488.5 1.070464 1.774650
489.0 1.061987 1.776100
489.5 1.053498 1.777550
490.0 1.045000 1.779000
490.5 1.036496 1.782600
491.0 1.027988 1.786200
491.5 1.019478 1.789800
492.0 1.010967 1.793400
492.5 1.002456 1.797000
493.0 0.993948 1.800600
493.5 0.985444 1.804200
494.0 0.976946 1.807800
494.5 0.968454 1.811400
495.0 0.959972 1.815000
495.5 0.951500 1.818600
496.0 0.943041 1.822200
496.5 0.934595 1.825800
497.0 0.926165 1.829400
497.5 0.917752 1.833000
498.0 0.909357 1.836600
498.5 0.900983 1.840200
499.0 0.892631 1.843800
499.5 0.884303 1.847400
500.0 0.876000 1.851000
500.5 0.867724 1.856600
501.0 0.859477 1.862200
501.5 0.851263 1.867800
502.0 0.843083 1.873400
502.5 0.834940 1.879000
503.0 0.826837 1.884600
503.5 0.818777 1.890200
504.0 0.810761 1.895800
504.5 0.802792 1.901400
505.0 0.794874 1.907000
505.5 0.787008 1.912600
506.0 0.779197 1.918200
506.5 0.771443 1.923800
507.0 0.763750 1.929400
507.5 0.756120 1.935000
508.0 0.748555 1.940600
508.5 0.741058 1.946200
509.0 0.733632 1.951800
509.5 0.726278 1.957400
510.0 0.719000 1.963000
510.5 0.711800 1.970050
511.0 0.704678 1.977100
511.5 0.697634 1.984150
512.0 0.690669 1.991200
512.5 0.683782 1.998250
513.0 0.676975 2.005300
513.5 0.670246 2.012350
514.0 0.663596 2.019400
514.5 0.657025 2.026450
515.0 0.650533 2.033500
515.5 0.644121 2.040550
516.0 0.637788 2.047600
516.5 0.631535 2.054650
517.0 0.625361 2.061700
517.5 0.619268 2.068750
518.0 0.613254 2.075800
518.5 0.607320 2.082850
519.0 0.601466 2.089900
519.5 0.595693 2.096950
520.0 0.590000 2.104000
520.5 0.584387 2.111700
521.0 0.578855 2.119400
521.5 0.573401 2.127100
522.0 0.568025 2.134800
522.5 0.562727 2.142500
523.0 0.557505 2.150200
523.5 0.552359 2.157900
524.0 0.547288 2.165600
524.5 0.542291 2.173300
525.0 0.537368 2.181000
525.5 0.532517 2.188700
526.0 0.527738 2.196400
526.5 0.523031 2.204100
527.0 0.518393 2.211800
527.5 0.513825 2.219500
528.0 0.509326 2.227200
528.5 0.504894 2.234900
529.0 0.500530 2.242600
529.5 0.496232 2.250300
530.0 0.492000 2.258000
530.5 0.487833 2.265750
531.0 0.483730 2.273500
531.5 0.479692 2.281250
532.0 0.475719 2.289000
532.5 0.471811 2.296750
533.0 0.467968 2.304500
533.5 0.464190 2.312250
534.0 0.460477 2.320000
534.5 0.456829 2.327750
535.0 0.453246 2.335500
535.5 0.449728 2.343250
536.0 0.446275 2.351000
536.5 0.442887 2.358750
537.0 0.439564 2.366500
537.5 0.436307 2.374250
538.0 0.433115 2.382000
538.5 0.429988 2.389750
539.0 0.426927 2.397500
539.5 0.423931 2.405250
540.0 0.421000 2.413000
540.5 0.418134 2.420400
541.0 0.415332 2.427800
541.5 0.412590 2.435200
542.0 0.409906 2.442600
542.5 0.407279 2.450000
543.0 0.404705 2.457400
543.5 0.402182 2.464800
544.0 0.399709 2.472200
544.5 0.397282 2.479600
545.0 0.394900 2.487000
545.5 0.392560 2.494400
546.0 0.390259 2.501800
546.5 0.387996 2.509200
547.0 0.385767 2.516600
547.5 0.383571 2.524000
548.0 0.381406 2.531400
548.5 0.379268 2.538800
549.0 0.377156 2.546200
549.5 0.375068 2.553600
550.0 0.373000 2.561000
550.5 0.370951 2.567800
551.0 0.368921 2.574600
551.5 0.366908 2.581400
552.0 0.364912 2.588200
552.5 0.362933 2.595000
553.0 0.360971 2.601800
553.5 0.359025 2.608600
554.0 0.357095 2.615400
554.5 0.355180 2.622200
555.0 0.353279 2.629000
555.5 0.351394 2.635800
556.0 0.349522 2.642600
556.5 0.347663 2.649400
557.0 0.345818 2.656200
557.5 0.343986 2.663000
558.0 0.342166 2.669800
558.5 0.340357 2.676600
559.0 0.338561 2.683400
559.5 0.336775 2.690200
560.0 0.335000 2.697000
560.5 0.333235 2.703500
561.0 0.331481 2.710000
561.5 0.329738 2.716500
562.0 0.328005 2.723000
562.5 0.326284 2.729500
563.0 0.324575 2.736000
563.5 0.322877 2.742500
564.0 0.321191 2.749000
564.5 0.319518 2.755500
565.0 0.317857 2.762000
565.5 0.316209 2.768500
566.0 0.314574 2.775000
566.5 0.312953 2.781500
567.0 0.311345 2.788000
567.5 0.309751 2.794500
568.0 0.308172 2.801000
568.5 0.306606 2.807500
569.0 0.305056 2.814000
569.5 0.303520 2.820500
570.0 0.302000 2.827000
570.5 0.300495 2.833300
571.0 0.299005 2.839600
571.5 0.297529 2.845900
572.0 0.296067 2.852200
572.5 0.294617 2.858500
573.0 0.293180 2.864800
573.5 0.291755 2.871100
574.0 0.290340 2.877400
574.5 0.288936 2.883700
575.0 0.287542 2.890000
575.5 0.286157 2.896300
576.0 0.284781 2.902600
576.5 0.283412 2.908900
577.0 0.282051 2.915200
577.5 0.280696 2.921500
578.0 0.279348 2.927800
578.5 0.278004 2.934100
579.0 0.276666 2.940400
579.5 0.275331 2.946700
580.0 0.274000 2.953000
580.5 0.272672 2.959100
581.0 0.271348 2.965200
581.5 0.270028 2.971300
582.0 0.268713 2.977400
582.5 0.267404 2.983500
583.0 0.266101 2.989600
583.5 0.264806 2.995700
584.0 0.263520 3.001800
584.5 0.262242 3.007900
585.0 0.260974 3.014000
585.5 0.259717 3.020100
586.0 0.258470 3.026200
586.5 0.257236 3.032300
587.0 0.256015 3.038400
587.5 0.254807 3.044500
588.0 0.253614 3.050600
588.5 0.252436 3.056700
589.0 0.251274 3.062800
589.5 0.250128 3.068900
590.0 0.249000 3.075000
590.5 0.247890 3.081000
591.0 0.246797 3.087000
591.5 0.245720 3.093000
592.0 0.244659 3.099000
592.5 0.243612 3.105000
593.0 0.242579 3.111000
593.5 0.241558 3.117000
594.0 0.240549 3.123000
594.5 0.239551 3.129000
595.0 0.238562 3.135000
595.5 0.237582 3.141000
596.0 0.236610 3.147000
596.5 0.235644 3.153000
597.0 0.234685 3.159000
597.5 0.233730 3.165000
598.0 0.232780 3.171000
598.5 0.231833 3.177000
599.0 0.230888 3.183000
599.5 0.229944 3.189000
600.0 0.229000 3.195000
600.5 0.228056 3.200850
601.0 0.227112 3.206700
601.5 0.226169 3.212550
602.0 0.225227 3.218400
602.5 0.224288 3.224250
603.0 0.223352 3.230100
603.5 0.222420 3.235950
604.0 0.221492 3.241800
604.5 0.220570 3.247650
605.0 0.219654 3.253500
605.5 0.218745 3.259350
606.0 0.217843 3.265200
606.5 0.216950 3.271050
607.0 0.216067 3.276900
607.5 0.215193 3.282750
608.0 0.214330 3.288600
608.5 0.213478 3.294450
609.0 0.212639 3.300300
609.5 0.211813 3.306150
610.0 0.211000 3.312000
610.5 0.210202 3.317750
611.0 0.209417 3.323500
611.5 0.208647 3.329250
612.0 0.207888 3.335000
612.5 0.207142 3.340750
613.0 0.206408 3.346500
613.5 0.205684 3.352250
614.0 0.204971 3.358000
614.5 0.204267 3.363750
615.0 0.203573 3.369500
615.5 0.202887 3.375250
616.0 0.202209 3.381000
616.5 0.201539 3.386750
617.0 0.200875 3.392500
617.5 0.200217 3.398250
618.0 0.199565 3.404000
618.5 0.198918 3.409750
619.0 0.198275 3.415500
619.5 0.197636 3.421250
620.0 0.197000 3.427000
620.5 0.196367 3.432650
621.0 0.195736 3.438300
621.5 0.195108 3.443950
622.0 0.194484 3.449600
622.5 0.193862 3.455250
623.0 0.193243 3.460900
623.5 0.192628 3.466550
624.0 0.192017 3.472200
624.5 0.191409 3.477850
625.0 0.190804 3.483500
625.5 0.190204 3.489150
626.0 0.189608 3.494800
626.5 0.189016 3.500450
627.0 0.188428 3.506100
627.5 0.187845 3.511750
628.0 0.187266 3.517400
628.5 0.186692 3.523050
629.0 0.186123 3.528700
629.5 0.185559 3.534350
630.0 0.185000 3.540000
630.5 0.184446 3.545550
631.0 0.183898 3.551100
631.5 0.183355 3.556650
632.0 0.182817 3.562200
632.5 0.182285 3.567750
633.0 0.181759 3.573300
633.5 0.181238 3.578850
634.0 0.180723 3.584400
634.5 0.180213 3.589950
635.0 0.179709 3.595500
635.5 0.179211 3.601050
636.0 0.178719 3.606600
636.5 0.178233 3.612150
637.0 0.177753 3.617700
637.5 0.177279 3.623250
638.0 0.176811 3.628800
638.5 0.176349 3.634350
639.0 0.175893 3.639900
639.5 0.175443 3.645450
640.0 0.175000 3.651000
640.5 0.174563 3.656400
641.0 0.174132 3.661800
641.5 0.173707 3.667200
642.0 0.173287 3.672600
642.5 0.172872 3.678000
643.0 0.172461 3.683400
643.5 0.172055 3.688800
644.0 0.171653 3.694200
644.5 0.171254 3.699600
645.0 0.170858 3.705000
645.5 0.170466 3.710400
646.0 0.170075 3.715800
646.5 0.169687 3.721200
647.0 0.169301 3.726600
647.5 0.168916 3.732000
648.0 0.168532 3.737400
648.5 0.168149 3.742800
649.0 0.167766 3.748200
649.5 0.167383 3.753600
650.0 0.167000 3.759000
650.5 0.166616 3.764350
651.0 0.166233 3.769700
651.5 0.165849 3.775050
652.0 0.165467 3.780400
652.5 0.165087 3.785750
653.0 0.164709 3.791100
653.5 0.164334 3.796450
654.0 0.163962 3.801800
654.5 0.163595 3.807150
655.0 0.163232 3.812500
655.5 0.162875 3.817850
656.0 0.162524 3.823200
656.5 0.162179 3.828550
657.0 0.161841 3.833900
657.5 0.161512 3.839250
658.0 0.161190 3.844600
658.5 0.160878 3.849950
659.0 0.160575 3.855300
659.5 0.160282 3.860650
660.0 0.160000 3.866000
660.5 0.159729 3.871250
661.0 0.159469 3.876500
661.5 0.159220 3.881750
662.0 0.158980 3.887000
662.5 0.158749 3.892250
663.0 0.158527 3.897500
663.5 0.158313 3.902750
664.0 0.158106 3.908000
664.5 0.157906 3.913250
665.0 0.157712 3.918500
665.5 0.157524 3.923750
666.0 0.157342 3.929000
666.5 0.157164 3.934250
667.0 0.156990 3.939500
667.5 0.156819 3.944750
668.0 0.156652 3.950000
668.5 0.156487 3.955250
669.0 0.156323 3.960500
669.5 0.156161 3.965750
670.0 0.156000 3.971000
670.5 0.155839 3.976200
671.0 0.155678 3.981400
671.5 0.155517 3.986600
672.0 0.155358 3.991800
672.5 0.155198 3.997000
673.0 0.155040 4.002200
673.5 0.154883 4.007400
674.0 0.154727 4.012600
674.5 0.154572 4.017800
675.0 0.154418 4.023000
675.5 0.154267 4.028200
676.0 0.154117 4.033400
676.5 0.153969 4.038600
677.0 0.153823 4.043800
677.5 0.153679 4.049000
678.0 0.153538 4.054200
678.5 0.153399 4.059400
679.0 0.153263 4.064600
679.5 0.153130 4.069800
680.0 0.153000 4.075000
680.5 0.152873 4.080100
681.0 0.152749 4.085200
681.5 0.152628 4.090300
682.0 0.152510 4.095400
682.5 0.152395 4.100500
683.0 0.152283 4.105600
683.5 0.152174 4.110700
684.0 0.152068 4.115800
684.5 0.151964 4.120900
685.0 0.151864 4.126000
685.5 0.151766 4.131100
686.0 0.151671 4.136200
686.5 0.151578 4.141300
687.0 0.151488 4.146400
687.5 0.151400 4.151500
688.0 0.151315 4.156600
688.5 0.151233 4.161700
689.0 0.151153 4.166800
689.5 0.151075 4.171900
690.0 0.151000 4.177000
690.5 0.150927 4.182000
691.0 0.150856 4.187000
691.5 0.150788 4.192000
692.0 0.150722 4.197000
692.5 0.150658 4.202000
693.0 0.150597 4.207000
693.5 0.150538 4.212000
694.0 0.150482 4.217000
694.5 0.150428 4.222000
695.0 0.150377 4.227000
695.5 0.150328 4.232000
696.0 0.150281 4.237000
696.5 0.150237 4.242000
697.0 0.150195 4.247000
697.5 0.150156 4.252000
698.0 0.150120 4.257000
698.5 0.150086 4.262000
699.0 0.150055 4.267000
699.5 0.150026 4.272000
700.0 0.150000 4.277000
700.5 0.149977 4.281900
701.0 0.149956 4.286800
701.5 0.149937 4.291700
702.0 0.149922 4.296600
702.5 0.149908 4.301500
703.0 0.149898 4.306400
703.5 0.149889 4.311300
704.0 0.149884 4.316200
704.5 0.149881 4.321100
705.0 0.149880 4.326000
705.5 0.149881 4.330900
706.0 0.149885 4.335800
706.5 0.149891 4.340700
707.0 0.149900 4.345600
707.5 0.149911 4.350500
708.0 0.149924 4.355400
708.5 0.149940 4.360300
709.0 0.149958 4.365200
709.5 0.149978 4.370100
710.0 0.150000 4.375000
710.5 0.150024 4.379900
711.0 0.150051 4.384800
711.5 0.150080 4.389700
712.0 0.150112 4.394600
712.5 0.150146 4.399500
713.0 0.150182 4.404400
713.5 0.150221 4.409300
714.0 0.150263 4.414200
714.5 0.150307 4.419100
715.0 0.150355 4.424000
715.5 0.150405 4.428900
716.0 0.150458 4.433800
716.5 0.150514 4.438700
717.0 0.150574 4.443600
717.5 0.150637 4.448500
718.0 0.150702 4.453400
718.5 0.150772 4.458300
719.0 0.150844 4.463200
719.5 0.150920 4.468100
720.0 0.151000 4.473000
720.5 0.151083 4.477800
721.0 0.151170 4.482600
721.5 0.151260 4.487400
722.0 0.151352 4.492200
722.5 0.151447 4.497000
723.0 0.151544 4.501800
723.5 0.151644 4.506600
724.0 0.151745 4.511400
724.5 0.151848 4.516200
725.0 0.151952 4.521000
725.5 0.152056 4.525800
726.0 0.152162 4.530600
726.5 0.152268 4.535400
727.0 0.152374 4.540200
727.5 0.152480 4.545000
728.0 0.152586 4.549800
728.5 0.152691 4.554600
729.0 0.152795 4.559400
729.5 0.152898 4.564200
730.0 0.153000 4.569000
730.5 0.153100 4.573700
731.0 0.153199 4.578400
731.5 0.153296 4.583100
732.0 0.153392 4.587800
732.5 0.153488 4.592500
733.0 0.153583 4.597200
733.5 0.153678 4.601900
734.0 0.153773 4.606600
734.5 0.153868 4.611300
735.0 0.153964 4.616000
735.5 0.154060 4.620700
736.0 0.154158 4.625400
736.5 0.154256 4.630100
737.0 0.154356 4.634800
737.5 0.154458 4.639500
738.0 0.154561 4.644200
738.5 0.154667 4.648900
739.0 0.154775 4.653600
739.5 0.154886 4.658300
740.0 0.155000 4.663000
740.5 0.155117 4.667650
741.0 0.155237 4.672300
741.5 0.155360 4.676950
742.0 0.155487 4.681600
742.5 0.155617 4.686250
743.0 0.155750 4.690900
743.5 0.155887 4.695550
744.0 0.156027 4.700200
744.5 0.156171 4.704850
745.0 0.156318 4.709500
745.5 0.156469 4.714150
746.0 0.156624 4.718800
746.5 0.156782 4.723450
747.0 0.156944 4.728100
747.5 0.157110 4.732750
748.0 0.157280 4.737400
748.5 0.157454 4.742050
749.0 0.157632 4.746700
749.5 0.157814 4.751350
750.0 0.158000 4.756000
750.5 0.158190 4.760600
751.0 0.158384 4.765200
751.5 0.158581 4.769800
752.0 0.158781 4.774400
752.5 0.158983 4.779000
753.0 0.159187 4.783600
753.5 0.159393 4.788200
754.0 0.159600 4.792800
754.5 0.159807 4.797400
755.0 0.160015 4.802000
755.5 0.160222 4.806600
756.0 0.160428 4.811200
756.5 0.160634 4.815800
757.0 0.160837 4.820400
757.5 0.161039 4.825000
758.0 0.161238 4.829600
758.5 0.161434 4.834200
759.0 0.161627 4.838800
759.5 0.161815 4.843400
760.0 0.162000 4.848000
760.5 0.162180 4.852500
761.0 0.162355 4.857000
761.5 0.162526 4.861500
762.0 0.162694 4.866000
762.5 0.162857 4.870500
763.0 0.163016 4.875000
763.5 0.163173 4.879500
764.0 0.163326 4.884000
764.5 0.163476 4.888500
765.0 0.163623 4.893000
765.5 0.163768 4.897500
766.0 0.163911 4.902000
766.5 0.164052 4.906500
767.0 0.164191 4.911000
767.5 0.164328 4.915500
768.0 0.164464 4.920000
768.5 0.164599 4.924500
769.0 0.164734 4.929000
769.5 0.164867 4.933500
770.0 0.165000 4.938000
770.5 0.165133 4.942500
771.0 0.165266 4.947000
771.5 0.165399 4.951500
772.0 0.165533 4.956000
772.5 0.165668 4.960500
773.0 0.165804 4.965000
773.5 0.165942 4.969500
774.0 0.166081 4.974000
774.5 0.166223 4.978500
775.0 0.166367 4.983000
775.5 0.166513 4.987500
776.0 0.166663 4.992000
776.5 0.166816 4.996500
777.0 0.166972 5.001000
777.5 0.167132 5.005500
778.0 0.167296 5.010000
778.5 0.167465 5.014500
779.0 0.167638 5.019000
779.5 0.167816 5.023500
780.0 0.168000 5.028000
780.5 0.168189 5.032400
781.0 0.168383 5.036800
781.5 0.168581 5.041200
782.0 0.168783 5.045600
782.5 0.168987 5.050000
783.0 0.169195 5.054400
783.5 0.169404 5.058800
784.0 0.169614 5.063200
784.5 0.169825 5.067600
785.0 0.170035 5.072000
785.5 0.170245 5.076400
786.0 0.170454 5.080800
786.5 0.170660 5.085200
787.0 0.170865 5.089600
787.5 0.171065 5.094000
788.0 0.171262 5.098400
788.5 0.171455 5.102800
789.0 0.171643 5.107200
789.5 0.171824 5.111600
790.0 0.172000 5.116000
790.5 0.172169 5.120400
791.0 0.172331 5.124800
791.5 0.172488 5.129200
792.0 0.172641 5.133600
792.5 0.172789 5.138000
793.0 0.172933 5.142400
793.5 0.173075 5.146800
794.0 0.173215 5.151200
794.5 0.173354 5.155600
795.0 0.173492 5.160000
795.5 0.173631 5.164400
796.0 0.173770 5.168800
796.5 0.173911 5.173200
797.0 0.174054 5.177600
797.5 0.174200 5.182000
798.0 0.174350 5.186400
798.5 0.174504 5.190800
799.0 0.174663 5.195200
799.5 0.174828 5.199600
800.0 0.175000 5.204000
800.5 0.175179 5.208400
801.0 0.175364 5.212800
801.5 0.175555 5.217200
802.0 0.175751 5.221600
802.5 0.175951 5.226000
803.0 0.176156 5.230400
803.5 0.176363 5.234800
804.0 0.176572 5.239200
804.5 0.176783 5.243600
805.0 0.176995 5.248000
805.5 0.177207 5.252400
806.0 0.177418 5.256800
806.5 0.177628 5.261200
807.0 0.177836 5.265600
807.5 0.178041 5.270000
808.0 0.178242 5.274400
808.5 0.178440 5.278800
809.0 0.178632 5.283200
809.5 0.178819 5.287600
810.0 0.179000 5.292000
810.5 0.179174 5.296300
811.0 0.179341 5.300600
811.5 0.179503 5.304900
812.0 0.179660 5.309200
812.5 0.179812 5.313500
813.0 0.179960 5.317800
813.5 0.180105 5.322100
814.0 0.180248 5.326400
814.5 0.180389 5.330700
815.0 0.180528 5.335000
815.5 0.180667 5.339300
816.0 0.180806 5.343600
816.5 0.180946 5.347900
817.0 0.181088 5.352200
817.5 0.181231 5.356500
818.0 0.181377 5.360800
818.5 0.181526 5.365100
819.0 0.181679 5.369400
819.5 0.181837 5.373700
820.0 0.182000 5.378000
820.5 0.182169 5.382300
821.0 0.182343 5.386600
821.5 0.182523 5.390900
822.0 0.182707 5.395200
822.5 0.182896 5.399500
823.0 0.183088 5.403800
823.5 0.183285 5.408100
824.0 0.183484 5.412400
824.5 0.183687 5.416700
825.0 0.183892 5.421000
825.5 0.184099 5.425300
826.0 0.184308 5.429600
826.5 0.184519 5.433900
827.0 0.184730 5.438200
827.5 0.184942 5.442500
828.0 0.185155 5.446800
828.5 0.185367 5.451100
829.0 0.185579 5.455400
829.5 0.185790 5.459700
830.0 0.186000 5.464000
830.5 0.186208 5.468300
831.0 0.186415 5.472600
831.5 0.186621 5.476900
832.0 0.186825 5.481200
832.5 0.187028 5.485500
833.0 0.187230 5.489800
833.5 0.187431 5.494100
834.0 0.187631 5.498400
834.5 0.187830 5.502700
835.0 0.188029 5.507000
835.5 0.188227 5.511300
836.0 0.188425 5.515600
836.5 0.188622 5.519900
837.0 0.188819 5.524200
837.5 0.189015 5.528500
838.0 0.189212 5.532800
838.5 0.189409 5.537100
839.0 0.189606 5.541400
839.5 0.189803 5.545700
840.0 0.190000 5.550000
840.5 0.190198 5.554200
841.0 0.190396 5.558400
841.5 0.190594 5.562600
842.0 0.190793 5.566800
842.5 0.190993 5.571000
843.0 0.191192 5.575200
843.5 0.191392 5.579400
844.0 0.191592 5.583600
844.5 0.191792 5.587800
845.0 0.191992 5.592000
845.5 0.192193 5.596200
846.0 0.192393 5.600400
846.5 0.192594 5.604600
847.0 0.192795 5.608800
847.5 0.192996 5.613000
848.0 0.193197 5.617200
848.5 0.193398 5.621400
849.0 0.193599 5.625600
849.5 0.193799 5.629800
850.0 0.194000 5.634000
850.5 0.194201 5.638250
851.0 0.194401 5.642500
851.5 0.194601 5.646750
852.0 0.194802 5.651000
852.5 0.195002 5.655250
853.0 0.195202 5.659500
853.5 0.195402 5.663750
854.0 0.195602 5.668000
854.5 0.195802 5.672250
855.0 0.196002 5.676500
855.5 0.196202 5.680750
856.0 0.196402 5.685000
856.5 0.196602 5.689250
857.0 0.196801 5.693500
857.5 0.197001 5.697750
858.0 0.197201 5.702000
858.5 0.197401 5.706250
859.0 0.197600 5.710500
859.5 0.197800 5.714750
860.0 0.198000 5.719000
860.5 0.198200 5.723200
861.0 0.198400 5.727400
861.5 0.198600 5.731600
862.0 0.198800 5.735800
862.5 0.199000 5.740000
863.0 0.199200 5.744200
863.5 0.199400 5.748400
864.0 0.199600 5.752600
864.5 0.199800 5.756800
865.0 0.200000 5.761000
865.5 0.200200 5.765200
866.0 0.200400 5.769400
866.5 0.200600 5.773600
867.0 0.200800 5.777800
867.5 0.201000 5.782000
868.0 0.201200 5.786200
868.5 0.201400 5.790400
869.0 0.201600 5.794600
869.5 0.201800 5.798800
870.0 0.202000 5.803000
870.5 0.202200 5.807150
871.0 0.202400 5.811300
871.5 0.202600 5.815450
872.0 0.202800 5.819600
872.5 0.203000 5.823750
873.0 0.203200 5.827900
873.5 0.203400 5.832050
874.0 0.203600 5.836200
874.5 0.203800 5.840350
875.0 0.204000 5.844500
875.5 0.204200 5.848650
876.0 0.204400 5.852800
876.5 0.204600 5.856950
877.0 0.204800 5.861100
877.5 0.205000 5.865250
878.0 0.205200 5.869400
878.5 0.205400 5.873550
879.0 0.205600 5.877700
879.5 0.205800 5.881850
880.0 0.206000 5.886000
880.5 0.206200 5.890150
881.0 0.206400 5.894300
881.5 0.206601 5.898450
882.0 0.206801 5.902600
882.5 0.207001 5.906750
883.0 0.207201 5.910900
883.5 0.207401 5.915050
884.0 0.207602 5.919200
884.5 0.207802 5.923350
885.0 0.208002 5.927500
885.5 0.208202 5.931650
886.0 0.208402 5.935800
886.5 0.208602 5.939950
887.0 0.208802 5.944100
887.5 0.209002 5.948250
888.0 0.209202 5.952400
888.5 0.209401 5.956550
889.0 0.209601 5.960700
889.5 0.209801 5.964850
890.0 0.210000 5.969000
890.5 0.210199 5.973150
891.0 0.210399 5.977300
891.5 0.210598 5.981450
892.0 0.210797 5.985600
892.5 0.210996 5.989750
893.0 0.211195 5.993900
893.5 0.211395 5.998050
894.0 0.211594 6.002200
894.5 0.211793 6.006350
895.0 0.211993 6.010500
895.5 0.212193 6.014650
896.0 0.212392 6.018800
896.5 0.212592 6.022950
897.0 0.212793 6.027100
897.5 0.212993 6.031250
898.0 0.213194 6.035400
898.5 0.213395 6.039550
899.0 0.213596 6.043700
899.5 0.213798 6.047850
900.0 0.214000 6.052000
900.5 0.214202 6.056100
901.0 0.214405 6.060200
901.5 0.214608 6.064300
902.0 0.214811 6.068400
902.5 0.215014 6.072500
903.0 0.215217 6.076600
903.5 0.215420 6.080700
904.0 0.215622 6.084800
904.5 0.215825 6.088900
905.0 0.216026 6.093000
905.5 0.216228 6.097100
906.0 0.216428 6.101200
906.5 0.216628 6.105300
907.0 0.216827 6.109400
907.5 0.217026 6.113500
908.0 0.217223 6.117600
908.5 0.217419 6.121700
909.0 0.217614 6.125800
909.5 0.217808 6.129900
910.0 0.218000 6.134000
910.5 0.218191 6.138100
911.0 0.218381 6.142200
911.5 0.218570 6.146300
912.0 0.218759 6.150400
912.5 0.218947 6.154500
913.0 0.219136 6.158600
913.5 0.219326 6.162700
914.0 0.219516 6.166800
914.5 0.219708 6.170900
915.0 0.219901 6.175000
915.5 0.220097 6.179100
916.0 0.220294 6.183200
916.5 0.220495 6.187300
917.0 0.220698 6.191400
917.5 0.220905 6.195500
918.0 0.221115 6.199600
918.5 0.221329 6.203700
919.0 0.221548 6.207800
919.5 0.221772 6.211900
920.0 0.222000 6.216000
920.5 0.222234 6.220050
921.0 0.222472 6.224100
921.5 0.222715 6.228150
922.0 0.222962 6.232200
922.5 0.223212 6.236250
923.0 0.223465 6.240300
923.5 0.223720 6.244350
924.0 0.223976 6.248400
924.5 0.224234 6.252450
925.0 0.224493 6.256500
925.5 0.224752 6.260550
926.0 0.225010 6.264600
926.5 0.225267 6.268650
927.0 0.225523 6.272700
927.5 0.225777 6.276750
928.0 0.226029 6.280800
928.5 0.226278 6.284850
929.0 0.226523 6.288900
929.5 0.226764 6.292950
930.0 0.227000 6.297000
930.5 0.227231 6.301100
931.0 0.227458 6.305200
931.5 0.227680 6.309300
932.0 0.227898 6.313400
932.5 0.228111 6.317500
933.0 0.228321 6.321600
933.5 0.228527 6.325700
934.0 0.228730 6.329800
934.5 0.228930 6.333900
935.0 0.229127 6.338000
935.5 0.229321 6.342100
936.0 0.229514 6.346200
936.5 0.229704 6.350300
937.0 0.229892 6.354400
937.5 0.230079 6.358500
938.0 0.230265 6.362600
938.5 0.230449 6.366700
939.0 0.230633 6.370800
939.5 0.230817 6.374900
940.0 0.231000 6.379000
940.5 0.231183 6.383050
941.0 0.231367 6.387100
941.5 0.231551 6.391150
942.0 0.231736 6.395200
942.5 0.231921 6.399250
943.0 0.232109 6.403300
943.5 0.232297 6.407350
944.0 0.232488 6.411400
944.5 0.232680 6.415450
945.0 0.232875 6.419500
945.5 0.233072 6.423550
946.0 0.233272 6.427600
946.5 0.233475 6.431650
947.0 0.233681 6.435700
947.5 0.233891 6.439750
948.0 0.234104 6.443800
948.5 0.234321 6.447850
949.0 0.234543 6.451900
949.5 0.234769 6.455950
950.0 0.235000 6.460000
950.5 0.235236 6.464000
951.0 0.235476 6.468000
951.5 0.235720 6.472000
952.0 0.235968 6.476000
952.5 0.236219 6.480000
953.0 0.236472 6.484000
953.5 0.236727 6.488000
954.0 0.236984 6.492000
954.5 0.237241 6.496000
955.0 0.237499 6.500000
955.5 0.237758 6.504000
956.0 0.238015 6.508000
956.5 0.238272 6.512000
957.0 0.238527 6.516000
957.5 0.238781 6.520000
958.0 0.239031 6.524000
958.5 0.239279 6.528000
959.0 0.239524 6.532000
959.5 0.239764 6.536000
960.0 0.240000 6.540000
960.5 0.240231 6.544000
961.0 0.240457 6.548000
961.5 0.240679 6.552000
962.0 0.240897 6.556000
962.5 0.241111 6.560000
963.0 0.241321 6.564000
963.5 0.241527 6.568000
964.0 0.241730 6.572000
964.5 0.241930 6.576000
965.0 0.242128 6.580000
965.5 0.242322 6.584000
966.0 0.242515 6.588000
966.5 0.242705 6.592000
967.0 0.242894 6.596000
967.5 0.243081 6.600000
968.0 0.243266 6.604000
968.5 0.243451 6.608000
969.0 0.243634 6.612000
969.5 0.243817 6.616000
970.0 0.244000 6.620000
970.5 0.244183 6.624000
971.0 0.244365 6.628000
971.5 0.244548 6.632000
972.0 0.244732 6.636000
972.5 0.244917 6.640000
973.0 0.245103 6.644000
973.5 0.245291 6.648000
974.0 0.245480 6.652000
974.5 0.245672 6.656000
975.0 0.245866 6.660000
975.5 0.246062 6.664000
976.0 0.246262 6.668000
976.5 0.246465 6.672000
977.0 0.246671 6.676000
977.5 0.246881 6.680000
978.0 0.247096 6.684000
978.5 0.247315 6.688000
979.0 0.247538 6.692000
979.5 0.247766 6.696000
980.0 0.248000 6.700000
980.5 0.248239 6.704000
981.0 0.248483 6.708000
981.5 0.248731 6.712000
982.0 0.248983 6.716000
982.5 0.249238 6.720000
983.0 0.249495 6.724000
983.5 0.249754 6.728000
984.0 0.250014 6.732000
984.5 0.250275 6.736000
985.0 0.250535 6.740000
985.5 0.250795 6.744000
986.0 0.251054 6.748000
986.5 0.251311 6.752000
987.0 0.251565 6.756000
987.5 0.251815 6.760000
988.0 0.252062 6.764000
988.5 0.252305 6.768000
989.0 0.252543 6.772000
989.5 0.252774 6.776000
990.0 0.253000 6.780000
990.5 0.253219 6.784000
991.0 0.253431 6.788000
991.5 0.253639 6.792000
992.0 0.253841 6.796000
992.5 0.254039 6.800000
993.0 0.254234 6.804000
993.5 0.254426 6.808000
994.0 0.254616 6.812000
994.5 0.254805 6.816000
995.0 0.254993 6.820000
995.5 0.255181 6.824000
996.0 0.255371 6.828000
996.5 0.255561 6.832000
997.0 0.255754 6.836000
997.5 0.255951 6.840000
998.0 0.256150 6.844000
998.5 0.256354 6.848000
999.0 0.256564 6.852000
999.5 0.256779 6.856000
1000.0 0.257000 6.860000
1000.5 0.257228 6.863950
1001.0 0.257463 6.867900
1001.5 0.257704 6.871850
1002.0 0.257950 6.875800
1002.5 0.258200 6.879750
1003.0 0.258454 6.883700
1003.5 0.258711 6.887650
1004.0 0.258970 6.891600
1004.5 0.259231 6.895550
1005.0 0.259493 6.899500
1005.5 0.259754 6.903450
1006.0 0.260016 6.907400
1006.5 0.260276 6.911350
1007.0 0.260533 6.915300
1007.5 0.260789 6.919250
1008.0 0.261041 6.923200
1008.5 0.261288 6.927150
1009.0 0.261531 6.931100
1009.5 0.261769 6.935050
1010.0 0.262000 6.939000
1010.5 0.262225 6.942950
1011.0 0.262443 6.946900
1011.5 0.262655 6.950850
1012.0 0.262863 6.954800
1012.5 0.263066 6.958750
1013.0 0.263265 6.962700
1013.5 0.263461 6.966650
1014.0 0.263654 6.970600
1014.5 0.263846 6.974550
1015.0 0.264036 6.978500
1015.5 0.264225 6.982450
1016.0 0.264415 6.986400
1016.5 0.264605 6.990350
1017.0 0.264796 6.994300
1017.5 0.264988 6.998250
1018.0 0.265183 7.002200
1018.5 0.265381 7.006150
1019.0 0.265583 7.010100
1019.5 0.265789 7.014050
1020.0 0.266000 7.018000
1020.5 0.266216 7.021950
1021.0 0.266438 7.025900
1021.5 0.266664 7.029850
1022.0 0.266895 7.033800
1022.5 0.267130 7.037750
1023.0 0.267370 7.041700
1023.5 0.267613 7.045650
1024.0 0.267860 7.049600
1024.5 0.268110 7.053550
1025.0 0.268363 7.057500
1025.5 0.268619 7.061450
1026.0 0.268877 7.065400
1026.5 0.269138 7.069350
1027.0 0.269400 7.073300
1027.5 0.269664 7.077250
1028.0 0.269930 7.081200
1028.5 0.270197 7.085150
1029.0 0.270464 7.089100
1029.5 0.270732 7.093050
1030.0 0.271000 7.097000
1030.5 0.271268 7.100950
1031.0 0.271536 7.104900
1031.5 0.271803 7.108850
1032.0 0.272070 7.112800
1032.5 0.272335 7.116750
1033.0 0.272599 7.120700
1033.5 0.272862 7.124650
1034.0 0.273122 7.128600
1034.5 0.273381 7.132550
1035.0 0.273637 7.136500
1035.5 0.273890 7.140450
1036.0 0.274140 7.144400
1036.5 0.274387 7.148350
1037.0 0.274630 7.152300
1037.5 0.274869 7.156250
1038.0 0.275105 7.160200
1038.5 0.275336 7.164150
1039.0 0.275562 7.168100
1039.5 0.275784 7.172050
1040.0 0.276000 7.176000
1040.5 0.276211 7.179900
1041.0 0.276417 7.183800
1041.5 0.276619 7.187700
1042.0 0.276817 7.191600
1042.5 0.277013 7.195500
1043.0 0.277206 7.199400
1043.5 0.277397 7.203300
1044.0 0.277587 7.207200
1044.5 0.277776 7.211100
1045.0 0.277966 7.215000
1045.5 0.278156 7.218900
1046.0 0.278348 7.222800
1046.5 0.278541 7.226700
1047.0 0.278737 7.230600
1047.5 0.278936 7.234500
1048.0 0.279139 7.238400
1048.5 0.279346 7.242300
1049.0 0.279558 7.246200
1049.5 0.279776 7.250100
1050.0 0.280000 7.254000
1050.5 0.280231 7.257900
1051.0 0.280467 7.261800
1051.5 0.280709 7.265700
1052.0 0.280956 7.269600
1052.5 0.281207 7.273500
1053.0 0.281462 7.277400
1053.5 0.281719 7.281300
1054.0 0.281978 7.285200
1054.5 0.282239 7.289100
1055.0 0.282500 7.293000
1055.5 0.282761 7.296900
1056.0 0.283022 7.300800
1056.5 0.283281 7.304700
1057.0 0.283538 7.308600
1057.5 0.283793 7.312500
1058.0 0.284044 7.316400
1058.5 0.284291 7.320300
1059.0 0.284533 7.324200
1059.5 0.284769 7.328100
1060.0 0.285000 7.332000
1060.5 0.285224 7.335900
1061.0 0.285442 7.339800
1061.5 0.285654 7.343700
1062.0 0.285861 7.347600
1062.5 0.286064 7.351500
1063.0 0.286263 7.355400
1063.5 0.286458 7.359300
1064.0 0.286652 7.363200
1064.5 0.286843 7.367100
1065.0 0.287033 7.371000
1065.5 0.287223 7.374900
1066.0 0.287412 7.378800
1066.5 0.287602 7.382700
1067.0 0.287794 7.386600
1067.5 0.287987 7.390500
1068.0 0.288182 7.394400
1068.5 0.288380 7.398300
1069.0 0.288582 7.402200
1069.5 0.288789 7.406100
1070.0 0.289000 7.410000
1070.5 0.289217 7.413900
1071.0 0.289438 7.417800
1071.5 0.289665 7.421700
1072.0 0.289896 7.425600
1072.5 0.290132 7.429500
1073.0 0.290372 7.433400
1073.5 0.290615 7.437300
1074.0 0.290862 7.441200
1074.5 0.291113 7.445100
1075.0 0.291366 7.449000
1075.5 0.291622 7.452900
1076.0 0.291880 7.456800
1076.5 0.292141 7.460700
1077.0 0.292403 7.464600
1077.5 0.292667 7.468500
1078.0 0.292932 7.472400
1078.5 0.293198 7.476300
1079.0 0.293465 7.480200
1079.5 0.293733 7.484100
1080.0 0.294000 7.488000
1080.5 0.294267 7.491850
1081.0 0.294534 7.495700
1081.5 0.294801 7.499550
1082.0 0.295066 7.503400
1082.5 0.295330 7.507250
1083.0 0.295593 7.511100
1083.5 0.295855 7.514950
1084.0 0.296115 7.518800
1084.5 0.296372 7.522650
1085.0 0.296627 7.526500
1085.5 0.296880 7.530350
1086.0 0.297130 7.534200
1086.5 0.297377 7.538050
1087.0 0.297621 7.541900
1087.5 0.297861 7.545750
1088.0 0.298097 7.549600
1088.5 0.298329 7.553450
1089.0 0.298557 7.557300
1089.5 0.298781 7.561150
1090.0 0.299000 7.565000
1090.5 0.299214 7.568900
1091.0 0.299424 7.572800
1091.5 0.299629 7.576700
1092.0 0.299831 7.580600
1092.5 0.300031 7.584500
1093.0 0.300227 7.588400
1093.5 0.300422 7.592300
1094.0 0.300615 7.596200
1094.5 0.300808 7.600100
1095.0 0.300999 7.604000
1095.5 0.301191 7.607900
1096.0 0.301383 7.611800
1096.5 0.301577 7.615700
1097.0 0.301772 7.619600
1097.5 0.301968 7.623500
1098.0 0.302168 7.627400
1098.5 0.302370 7.631300
1099.0 0.302576 7.635200
1099.5 0.302786 7.639100
1100.0 0.303000 7.643000
1100.5 0.303219 7.646850
1101.0 0.303443 7.650700
1101.5 0.303671 7.654550
1102.0 0.303904 7.658400
1102.5 0.304141 7.662250
1103.0 0.304381 7.666100
1103.5 0.304625 7.669950
1104.0 0.304872 7.673800
1104.5 0.305122 7.677650
1105.0 0.305375 7.681500
1105.5 0.305631 7.685350
1106.0 0.305888 7.689200
1106.5 0.306148 7.693050
1107.0 0.306409 7.696900
1107.5 0.306672 7.700750
1108.0 0.306936 7.704600
1108.5 0.307201 7.708450
1109.0 0.307467 7.712300
1109.5 0.307733 7.716150
1110.0 0.308000 7.720000
1110.5 0.308267 7.723850
1111.0 0.308533 7.727700
1111.5 0.308799 7.731550
1112.0 0.309064 7.735400
1112.5 0.309328 7.739250
1113.0 0.309591 7.743100
1113.5 0.309852 7.746950
1114.0 0.310112 7.750800
1114.5 0.310370 7.754650
1115.0 0.310625 7.758500
1115.5 0.310878 7.762350
1116.0 0.311128 7.766200
1116.5 0.311375 7.770050
1117.0 0.311619 7.773900
1117.5 0.311859 7.777750
1118.0 0.312096 7.781600
1118.5 0.312329 7.785450
1119.0 0.312557 7.789300
1119.5 0.312781 7.793150
1120.0 0.313000 7.797000
1120.5 0.313214 7.800850
1121.0 0.313424 7.804700
1121.5 0.313630 7.808550
1122.0 0.313832 7.812400
1122.5 0.314031 7.816250
1123.0 0.314228 7.820100
1123.5 0.314423 7.823950
1124.0 0.314616 7.827800
1124.5 0.314808 7.831650
1125.0 0.315000 7.835500
1125.5 0.315192 7.839350
1126.0 0.315384 7.843200
1126.5 0.315577 7.847050
1127.0 0.315772 7.850900
1127.5 0.315969 7.854750
1128.0 0.316168 7.858600
1128.5 0.316370 7.862450
1129.0 0.316576 7.866300
1129.5 0.316786 7.870150
1130.0 0.317000 7.874000
1130.5 0.317219 7.877850
1131.0 0.317443 7.881700
1131.5 0.317671 7.885550
1132.0 0.317904 7.889400
1132.5 0.318141 7.893250
1133.0 0.318381 7.897100
1133.5 0.318625 7.900950
1134.0 0.318872 7.904800
1134.5 0.319122 7.908650
1135.0 0.319375 7.912500
1135.5 0.319630 7.916350
1136.0 0.319888 7.920200
1136.5 0.320148 7.924050
1137.0 0.320409 7.927900
1137.5 0.320672 7.931750
1138.0 0.320936 7.935600
1138.5 0.321201 7.939450
1139.0 0.321467 7.943300
1139.5 0.321733 7.947150
1140.0 0.322000 7.951000
1140.5 0.322267 7.954800
1141.0 0.322533 7.958600
1141.5 0.322799 7.962400
1142.0 0.323064 7.966200
1142.5 0.323328 7.970000
1143.0 0.323591 7.973800
1143.5 0.323853 7.977600
1144.0 0.324112 7.981400
1144.5 0.324370 7.985200
1145.0 0.324625 7.989000
1145.5 0.324878 7.992800
1146.0 0.325128 7.996600
1146.5 0.325375 8.000400
1147.0 0.325619 8.004200
1147.5 0.325860 8.008000
1148.0 0.326096 8.011800
1148.5 0.326329 8.015600
1149.0 0.326557 8.019400
1149.5 0.326781 8.023200
1150.0 0.327000 8.027000
1150.5 0.327214 8.030850
1151.0 0.327424 8.034700
1151.5 0.327629 8.038550
1152.0 0.327832 8.042400
1152.5 0.328031 8.046250
1153.0 0.328227 8.050100
1153.5 0.328422 8.053950
1154.0 0.328615 8.057800
1154.5 0.328807 8.061650
1155.0 0.328999 8.065500
1155.5 0.329191 8.069350
1156.0 0.329383 8.073200
1156.5 0.329576 8.077050
1157.0 0.329771 8.080900
1157.5 0.329968 8.084750
1158.0 0.330167 8.088600
1158.5 0.330370 8.092450
1159.0 0.330576 8.096300
1159.5 0.330785 8.100150
1160.0 0.331000 8.104000
1160.5 0.331219 8.107800
1161.0 0.331444 8.111600
1161.5 0.331672 8.115400
1162.0 0.331905 8.119200
1162.5 0.332142 8.123000
1163.0 0.332383 8.126800
1163.5 0.332627 8.130600
1164.0 0.332875 8.134400
1164.5 0.333125 8.138200
1165.0 0.333378 8.142000
1165.5 0.333634 8.145800
1166.0 0.333892 8.149600
1166.5 0.334151 8.153400
1167.0 0.334412 8.157200
1167.5 0.334675 8.161000
1168.0 0.334939 8.164800
1168.5 0.335203 8.168600
1169.0 0.335469 8.172400
1169.5 0.335734 8.176200
1170.0 0.336000 8.180000
1170.5 0.336266 8.183800
1171.0 0.336531 8.187600
1171.5 0.336795 8.191400
1172.0 0.337059 8.195200
1172.5 0.337322 8.199000
1173.0 0.337583 8.202800
1173.5 0.337843 8.206600
1174.0 0.338102 8.210400
1174.5 0.338358 8.214200
1175.0 0.338613 8.218000
1175.5 0.338865 8.221800
1176.0 0.339115 8.225600
1176.5 0.339362 8.229400
1177.0 0.339606 8.233200
1177.5 0.339848 8.237000
1178.0 0.340085 8.240800
1178.5 0.340320 8.244600
1179.0 0.340551 8.248400
1179.5 0.340777 8.252200
1180.0 0.341000 8.256000
1180.5 0.341218 8.259800
1181.0 0.341433 8.263600
1181.5 0.341644 8.267400
1182.0 0.341851 8.271200
1182.5 0.342056 8.275000
1183.0 0.342258 8.278800
1183.5 0.342457 8.282600
1184.0 0.342655 8.286400
1184.5 0.342851 8.290200
1185.0 0.343046 8.294000
1185.5 0.343240 8.297800
1186.0 0.343433 8.301600
1186.5 0.343626 8.305400
1187.0 0.343819 8.309200
1187.5 0.344013 8.313000
1188.0 0.344207 8.316800
1188.5 0.344403 8.320600
1189.0 0.344600 8.324400
1189.5 0.344799 8.328200
1190.0 0.345000 8.332000
1190.5 0.345204 8.335800
1191.0 0.345410 8.339600
1191.5 0.345619 8.343400
1192.0 0.345833 8.347200
1192.5 0.346050 8.351000
1193.0 0.346271 8.354800
1193.5 0.346496 8.358600
1194.0 0.346727 8.362400
1194.5 0.346963 8.366200
1195.0 0.347204 8.370000
1195.5 0.347452 8.373800
1196.0 0.347705 8.377600
1196.5 0.347965 8.381400
1197.0 0.348232 8.385200
1197.5 0.348507 8.389000
1198.0 0.348789 8.392800
1198.5 0.349079 8.396600
1199.0 0.349377 8.400400
1199.5 0.349684 8.404200
1200.0 0.350000 8.408000
