Repository: tiberlab/tibercad

tibercad
========

tiberCAD is a multiscale/multiphysics TCAD software, developed at the Electronic Engineering
Department of Tor Vergata University of Rome since 2005. Its main distinctive feature is the
combination of continuum models with atomistic ones in a single simulation environment.
The software is divided into a core and modules. The modules implement the actual physical models.
The code is heavily based on the [libMesh FEM library](https://libmesh.github.io), and uses [PETSc](https://www.mcs.anl.gov/petsc) and [SLEPc](http://slepc.upv.es/) numerical libraries.

See CONTRIBUTORS for a list of peope that contributed to tiberCAD.

File: materials/optics/IEICO-4Cl_calculated_Cui.dat
# DOI:Calculated + 10.1002/adma.201703080 
# | wavelength | n | k
300 1.875 0.41415
300.5 1.87433 0.41387
301 1.87369 0.4136
301.5 1.8731 0.41332
302 1.87253 0.41305
302.5 1.87201 0.41278
303 1.87151 0.4125
303.5 1.87105 0.41223
304 1.87062 0.41195
304.5 1.87023 0.41168
305 1.86986 0.4114
305.5 1.86952 0.41113
306 1.86921 0.41086
306.5 1.86893 0.41058
307 1.86868 0.41031
307.5 1.86846 0.41003
308 1.86826 0.40996
308.5 1.86808 0.40998
309 1.86793 0.41
309.5 1.8678 0.41002
310 1.8677 0.41004
310.5 1.86761 0.41006
311 1.86755 0.41008
311.5 1.86751 0.41011
312 1.86749 0.41013
312.5 1.86748 0.41015
313 1.86749 0.41017
313.5 1.86752 0.41019
314 1.86757 0.41021
314.5 1.86763 0.40988
315 1.86771 0.40938
315.5 1.8678 0.40888
316 1.8679 0.40838
316.5 1.86801 0.40788
317 1.86814 0.40738
317.5 1.86827 0.40688
318 1.86842 0.40638
318.5 1.86857 0.40588
319 1.86873 0.40527
319.5 1.8689 0.40452
320 1.86908 0.40378
320.5 1.86926 0.40303
321 1.86944 0.40228
321.5 1.86963 0.40153
322 1.86983 0.40078
322.5 1.87002 0.40004
323 1.87022 0.39929
323.5 1.87041 0.39854
324 1.87061 0.39779
324.5 1.87081 0.39704
325 1.871 0.3963
325.5 1.87119 0.39555
326 1.87138 0.39443
326.5 1.87156 0.39308
327 1.87174 0.39172
327.5 1.87192 0.39036
328 1.87208 0.38901
328.5 1.87224 0.38765
329 1.87239 0.38629
329.5 1.87253 0.38494
330 1.87266 0.3835
330.5 1.87278 0.38156
331 1.87289 0.37962
331.5 1.87299 0.37768
332 1.87308 0.37574
332.5 1.87315 0.37381
333 1.8732 0.37187
333.5 1.87324 0.36993
334 1.87326 0.36759
334.5 1.87327 0.36478
335 1.87326 0.36196
335.5 1.87323 0.35915
336 1.87318 0.35633
336.5 1.87311 0.35352
337 1.87302 0.3507
337.5 1.8729 0.348
338 1.87277 0.34539
338.5 1.87261 0.34278
339 1.87242 0.34017
339.5 1.87221 0.33757
340 1.87197 0.33496
340.5 1.87171 0.33202
341 1.87142 0.32854
341.5 1.8711 0.32506
342 1.87075 0.32159
342.5 1.87037 0.31811
343 1.86997 0.31514
343.5 1.86952 0.31233
344 1.86905 0.30951
344.5 1.86856 0.3067
345 1.86812 0.30389
345.5 1.86772 0.30107
346 1.86735 0.29825
346.5 1.86704 0.296
347 1.86674 0.29385
347.5 1.86649 0.2917
348 1.86624 0.28954
348.5 1.86602 0.28739
349 1.86578 0.28524
349.5 1.86553 0.28308
350 1.86525 0.28099
350.5 1.86493 0.2789
351 1.86457 0.27682
351.5 1.86414 0.27473
352 1.86361 0.27264
352.5 1.86301 0.27056
353 1.86232 0.26847
353.5 1.86151 0.26628
354 1.86058 0.2638
354.5 1.85953 0.26132
355 1.8583 0.25883
355.5 1.85697 0.25635
356 1.85549 0.25397
356.5 1.85389 0.25165
357 1.85215 0.24933
357.5 1.8503 0.24701
358 1.84835 0.24469
358.5 1.84631 0.24238
359 1.8442 0.24005
359.5 1.84204 0.23844
360 1.83986 0.23711
360.5 1.83765 0.23579
361 1.83543 0.23446
361.5 1.83321 0.23313
362 1.831 0.23181
362.5 1.82878 0.23048
363 1.82658 0.23004
363.5 1.82441 0.22984
364 1.82227 0.22963
364.5 1.82017 0.22943
365 1.81811 0.22923
365.5 1.81611 0.22903
366 1.81418 0.22883
366.5 1.81232 0.22862
367 1.81054 0.22842
367.5 1.80886 0.22822
368 1.80727 0.22802
368.5 1.8058 0.22777
369 1.80446 0.22737
369.5 1.80327 0.22698
370 1.80223 0.22659
370.5 1.80135 0.2262
371 1.80063 0.22581
371.5 1.80006 0.22542
372 1.79964 0.22502
372.5 1.79939 0.22463
373 1.79927 0.22424
373.5 1.7993 0.22385
374 1.79947 0.22346
374.5 1.79979 0.22306
375 1.80024 0.22267
375.5 1.80082 0.22228
376 1.80156 0.22189
376.5 1.80238 0.2215
377 1.80328 0.2211
377.5 1.80425 0.22093
378 1.80528 0.22093
378.5 1.80629 0.22093
379 1.8073 0.22092
379.5 1.80829 0.22092
380 1.80924 0.22091
380.5 1.81009 0.22091
381 1.81086 0.2209
381.5 1.81152 0.2209
382 1.81206 0.2209
382.5 1.81248 0.22089
383 1.81279 0.22089
383.5 1.813 0.22089
384 1.81312 0.22088
384.5 1.81316 0.22071
385 1.81311 0.22048
385.5 1.81297 0.22025
386 1.81277 0.22001
386.5 1.81249 0.21978
387 1.81216 0.21955
387.5 1.81177 0.21932
388 1.81134 0.21908
388.5 1.81085 0.21885
389 1.81033 0.21862
389.5 1.80975 0.21828
390 1.80915 0.2179
390.5 1.80851 0.21753
391 1.80784 0.21715
391.5 1.80712 0.21678
392 1.80638 0.2164
392.5 1.80561 0.21603
393 1.80481 0.21565
393.5 1.80398 0.21527
394 1.80313 0.21473
394.5 1.80228 0.21404
395 1.80141 0.21334
395.5 1.80053 0.21264
396 1.79964 0.21194
396.5 1.79876 0.21124
397 1.79786 0.21054
397.5 1.79695 0.20985
398 1.79606 0.20915
398.5 1.79517 0.20845
399 1.79429 0.20775
399.5 1.7934 0.20705
400 1.79252 0.20558
400.5 1.79167 0.20409
401 1.79082 0.2026
401.5 1.78997 0.20111
402 1.78916 0.19961
402.5 1.78835 0.19812
403 1.78757 0.19663
403.5 1.78679 0.19514
404 1.78605 0.19365
404.5 1.78534 0.19215
405 1.78465 0.19066
405.5 1.78401 0.1893
406 1.7834 0.18811
406.5 1.78283 0.18691
407 1.78229 0.18572
407.5 1.78183 0.18452
408 1.78143 0.18333
408.5 1.78108 0.18214
409 1.7808 0.18094
409.5 1.78059 0.17975
410 1.78042 0.17855
410.5 1.78033 0.17736
411 1.78033 0.17616
411.5 1.78037 0.1747
412 1.78048 0.17321
412.5 1.78067 0.17172
413 1.78093 0.17022
413.5 1.78124 0.16873
414 1.78166 0.16724
414.5 1.78212 0.16575
415 1.78264 0.16426
415.5 1.78322 0.16276
416 1.78384 0.16127
416.5 1.78453 0.15978
417 1.78525 0.15829
417.5 1.78599 0.15679
418 1.78678 0.1553
418.5 1.78759 0.15381
419 1.78843 0.15232
419.5 1.78929 0.15083
420 1.79015 0.14934
420.5 1.79102 0.14784
421 1.79188 0.14635
421.5 1.79273 0.14486
422 1.79359 0.14329
422.5 1.79441 0.14158
423 1.79522 0.13988
423.5 1.79599 0.13817
424 1.79674 0.13647
424.5 1.79744 0.13476
425 1.79812 0.13306
425.5 1.79877 0.13136
426 1.79938 0.12965
426.5 1.79996 0.12795
427 1.80052 0.12624
427.5 1.80107 0.12453
428 1.8016 0.12281
428.5 1.8021 0.12109
429 1.8026 0.11936
429.5 1.80308 0.11764
430 1.80358 0.11592
430.5 1.80406 0.1142
431 1.80453 0.11248
431.5 1.80502 0.11076
432 1.8055 0.10904
432.5 1.80602 0.10757
433 1.80656 0.10627
433.5 1.80712 0.10496
434 1.80773 0.10366
434.5 1.80838 0.10235
435 1.80907 0.10105
435.5 1.80983 0.09974
436 1.81062 0.09843
436.5 1.81145 0.09713
437 1.81236 0.09582
437.5 1.81331 0.09452
438 1.8143 0.09321
438.5 1.81538 0.0918
439 1.81648 0.09017
439.5 1.81764 0.08855
440 1.81884 0.08692
440.5 1.82011 0.08529
441 1.82143 0.08367
441.5 1.8228 0.08204
442 1.82421 0.08041
442.5 1.8257 0.07878
443 1.82725 0.07628
443.5 1.82886 0.07363
444 1.83054 0.07098
444.5 1.83228 0.06833
445 1.83405 0.06568
445.5 1.83586 0.06303
446 1.83771 0.06038
446.5 1.83958 0.0583
447 1.84146 0.05625
447.5 1.84337 0.0542
448 1.84528 0.05215
448.5 1.84719 0.0501
449 1.84909 0.04804
449.5 1.85097 0.04601
450 1.85282 0.04398
450.5 1.85463 0.04194
451 1.85641 0.03991
451.5 1.85812 0.03788
452 1.85977 0.03584
452.5 1.86134 0.03381
453 1.86283 0.03178
453.5 1.86424 0.03
454 1.86554 0.02876
454.5 1.86672 0.02752
455 1.86778 0.02627
455.5 1.86872 0.02503
456 1.86953 0.02378
456.5 1.87018 0.02254
457 1.87073 0.0213
457.5 1.87112 0.02005
458 1.87142 0.01893
458.5 1.87158 0.01893
459 1.87166 0.01893
459.5 1.87167 0.01892
460 1.8716 0.01892
460.5 1.87148 0.01892
461 1.87132 0.01891
461.5 1.87114 0.01891
462 1.87093 0.0189
462.5 1.87071 0.0189
463 1.87052 0.0189
463.5 1.87036 0.01892
464 1.8702 0.01899
464.5 1.87008 0.01906
465 1.86998 0.01913
465.5 1.86991 0.0192
466 1.86987 0.01927
466.5 1.86985 0.01934
467 1.86986 0.01941
467.5 1.86991 0.01948
468 1.86997 0.01955
468.5 1.87007 0.01962
469 1.8702 0.01969
469.5 1.87036 0.01976
470 1.8705 0.01984
470.5 1.87064 0.01991
471 1.87078 0.01998
471.5 1.87089 0.02017
472 1.87097 0.02037
472.5 1.87103 0.02057
473 1.87106 0.02077
473.5 1.87104 0.02097
474 1.87098 0.02117
474.5 1.87085 0.02137
475 1.87068 0.02156
475.5 1.87044 0.02176
476 1.87014 0.02196
476.5 1.86976 0.02216
477 1.8693 0.02236
477.5 1.86874 0.02256
478 1.8681 0.02276
478.5 1.86735 0.02296
479 1.86648 0.02316
479.5 1.8655 0.02338
480 1.86441 0.02412
480.5 1.86316 0.02486
481 1.86179 0.0256
481.5 1.86027 0.02634
482 1.85862 0.02708
482.5 1.85685 0.02782
483 1.85497 0.02856
483.5 1.85299 0.0293
484 1.85093 0.03004
484.5 1.84879 0.03074
485 1.84658 0.03143
485.5 1.84436 0.03212
486 1.84209 0.03281
486.5 1.8398 0.03351
487 1.8375 0.0342
487.5 1.83521 0.03489
488 1.83295 0.03558
488.5 1.83071 0.03627
489 1.82852 0.03696
489.5 1.8264 0.03765
490 1.82433 0.03841
490.5 1.82238 0.03937
491 1.82049 0.04032
491.5 1.81872 0.04127
492 1.81703 0.04222
492.5 1.8154 0.04318
493 1.81385 0.04413
493.5 1.81238 0.04508
494 1.81097 0.04604
494.5 1.80962 0.04699
495 1.80833 0.04794
495.5 1.80711 0.04874
496 1.80592 0.04938
496.5 1.80479 0.05003
497 1.80369 0.05068
497.5 1.80263 0.05133
498 1.80163 0.05197
498.5 1.80063 0.05262
499 1.79965 0.05327
499.5 1.79871 0.05392
500 1.79777 0.05456
500.5 1.79682 0.05521
501 1.79589 0.05586
501.5 1.79495 0.05638
502 1.79398 0.05642
502.5 1.79301 0.05647
503 1.79202 0.05652
503.5 1.79098 0.05657
504 1.78993 0.05662
504.5 1.78884 0.05667
505 1.78772 0.05672
505.5 1.7866 0.05677
506 1.78544 0.05682
506.5 1.78425 0.05687
507 1.78305 0.05692
507.5 1.78182 0.05697
508 1.78057 0.05702
508.5 1.7793 0.05706
509 1.77802 0.05712
509.5 1.77672 0.05717
510 1.77541 0.05721
510.5 1.77408 0.05726
511 1.77276 0.05731
511.5 1.77144 0.05736
512 1.77012 0.05741
512.5 1.76881 0.05729
513 1.76751 0.0571
513.5 1.76624 0.0569
514 1.76495 0.0567
514.5 1.76371 0.05651
515 1.76249 0.05631
515.5 1.7613 0.05612
516 1.76012 0.05592
516.5 1.75898 0.05573
517 1.75788 0.05553
517.5 1.75682 0.05533
518 1.75578 0.05514
518.5 1.75482 0.05494
519 1.75386 0.05475
519.5 1.75297 0.05455
520 1.7521 0.05436
520.5 1.7513 0.05416
521 1.75054 0.05396
521.5 1.7498 0.05377
522 1.74912 0.05357
522.5 1.74849 0.05337
523 1.74788 0.05318
523.5 1.74732 0.05298
524 1.7468 0.05279
524.5 1.74632 0.05276
525 1.74584 0.05275
525.5 1.74542 0.05275
526 1.74502 0.05275
526.5 1.74462 0.05274
527 1.74425 0.05274
527.5 1.74391 0.05273
528 1.74357 0.05273
528.5 1.74326 0.05273
529 1.74293 0.05272
529.5 1.74262 0.05272
530 1.74231 0.05271
530.5 1.742 0.05271
531 1.74169 0.05271
531.5 1.74138 0.0527
532 1.74106 0.0527
532.5 1.74072 0.05269
533 1.74038 0.05269
533.5 1.74002 0.05269
534 1.73965 0.05268
534.5 1.73926 0.05268
535 1.73883 0.05268
535.5 1.73842 0.05267
536 1.73796 0.05267
536.5 1.7375 0.05262
537 1.73701 0.05256
537.5 1.7365 0.05251
538 1.73596 0.05246
538.5 1.73541 0.0524
539 1.73483 0.05235
539.5 1.73421 0.05229
540 1.73357 0.05224
540.5 1.73292 0.05219
541 1.73223 0.05213
541.5 1.73149 0.05208
542 1.73074 0.05203
542.5 1.72997 0.05197
543 1.72915 0.05192
543.5 1.72831 0.05187
544 1.72745 0.05181
544.5 1.72655 0.05176
545 1.72565 0.05171
545.5 1.72474 0.05165
546 1.72379 0.0516
546.5 1.72285 0.05155
547 1.7219 0.05149
547.5 1.72092 0.05144
548 1.71996 0.05129
548.5 1.71897 0.05114
549 1.718 0.05099
549.5 1.71702 0.05084
550 1.71604 0.05068
550.5 1.71505 0.05053
551 1.71407 0.05038
551.5 1.71309 0.05022
552 1.71211 0.05007
552.5 1.71112 0.04992
553 1.71014 0.04977
553.5 1.70916 0.04961
554 1.70816 0.04946
554.5 1.70716 0.04931
555 1.70615 0.04915
555.5 1.70512 0.04905
556 1.70408 0.04898
556.5 1.70302 0.04891
557 1.70196 0.04885
557.5 1.70087 0.04878
558 1.69977 0.04871
558.5 1.69864 0.04864
559 1.69748 0.04857
559.5 1.69629 0.0485
560 1.69508 0.04843
560.5 1.69384 0.04837
561 1.69257 0.0483
561.5 1.69128 0.04823
562 1.68993 0.04816
562.5 1.68857 0.04809
563 1.68716 0.04802
563.5 1.68569 0.04796
564 1.6842 0.04789
564.5 1.68266 0.04794
565 1.68109 0.048
565.5 1.67946 0.04807
566 1.67779 0.04814
566.5 1.67609 0.04821
567 1.67435 0.04827
567.5 1.67257 0.04834
568 1.67077 0.04841
568.5 1.66893 0.04848
569 1.66705 0.04854
569.5 1.66516 0.04861
570 1.66325 0.04867
570.5 1.66132 0.04874
571 1.65936 0.04881
571.5 1.65739 0.04888
572 1.65539 0.04894
572.5 1.65339 0.04891
573 1.65139 0.04883
573.5 1.64936 0.04876
574 1.64734 0.04868
574.5 1.6453 0.04861
575 1.64327 0.04853
575.5 1.64123 0.04846
576 1.63919 0.04838
576.5 1.63717 0.04831
577 1.63514 0.04824
577.5 1.63312 0.04816
578 1.63111 0.04809
578.5 1.62911 0.04801
579 1.62713 0.04793
579.5 1.62515 0.04786
580 1.62319 0.04779
580.5 1.62122 0.04792
581 1.61927 0.04819
581.5 1.61732 0.04846
582 1.61537 0.04873
582.5 1.61344 0.049
583 1.61151 0.04928
583.5 1.60957 0.04955
584 1.60764 0.04982
584.5 1.60572 0.05009
585 1.60379 0.05036
585.5 1.60187 0.05063
586 1.59994 0.05091
586.5 1.59802 0.05118
587 1.59609 0.05145
587.5 1.59417 0.05172
588 1.59224 0.05199
588.5 1.59031 0.05226
589 1.58839 0.05254
589.5 1.58645 0.05281
590 1.58452 0.05308
590.5 1.58258 0.05335
591 1.58062 0.05399
591.5 1.57866 0.05469
592 1.57668 0.0554
592.5 1.57466 0.0561
593 1.57262 0.0568
593.5 1.57054 0.05751
594 1.56842 0.05821
594.5 1.56627 0.05892
595 1.56407 0.05962
595.5 1.5618 0.06033
596 1.55948 0.06103
596.5 1.55711 0.06174
597 1.55466 0.06244
597.5 1.55214 0.06315
598 1.54954 0.06385
598.5 1.54687 0.06456
599 1.54411 0.06521
599.5 1.54125 0.06585
600 1.53831 0.06648
600.5 1.53524 0.06712
601 1.53207 0.06775
601.5 1.52878 0.06838
602 1.52536 0.06902
602.5 1.52181 0.06965
603 1.51814 0.07029
603.5 1.51437 0.07092
604 1.51053 0.07155
604.5 1.50662 0.07219
605 1.50267 0.07282
605.5 1.4987 0.07346
606 1.49471 0.07409
606.5 1.49074 0.07472
607 1.4868 0.07536
607.5 1.48289 0.07599
608 1.47905 0.07663
608.5 1.47529 0.07726
609 1.47163 0.07789
609.5 1.46809 0.07857
610 1.46466 0.07949
610.5 1.46137 0.08041
611 1.45824 0.08132
611.5 1.45527 0.08224
612 1.45244 0.08316
612.5 1.44974 0.08408
613 1.44714 0.08499
613.5 1.44468 0.08591
614 1.4423 0.08683
614.5 1.44002 0.08775
615 1.4378 0.08866
615.5 1.43567 0.08958
616 1.4336 0.0905
616.5 1.43159 0.09142
617 1.42962 0.09233
617.5 1.42768 0.09325
618 1.42577 0.09432
618.5 1.42388 0.09539
619 1.42199 0.09647
619.5 1.42011 0.09754
620 1.41822 0.09861
620.5 1.4163 0.09968
621 1.41436 0.10075
621.5 1.41239 0.10182
622 1.41037 0.10289
622.5 1.40829 0.10396
623 1.40617 0.10503
623.5 1.40399 0.1061
624 1.40176 0.10718
624.5 1.39949 0.10832
625 1.39718 0.1098
625.5 1.39482 0.11129
626 1.39243 0.11277
626.5 1.38999 0.11425
627 1.38751 0.11574
627.5 1.38499 0.11722
628 1.38244 0.11871
628.5 1.37986 0.12019
629 1.37723 0.12168
629.5 1.37457 0.12316
630 1.37188 0.12464
630.5 1.36916 0.12613
631 1.36642 0.12761
631.5 1.36364 0.1291
632 1.36086 0.13058
632.5 1.35804 0.13207
633 1.35522 0.13348
633.5 1.35239 0.1349
634 1.34953 0.13632
634.5 1.34665 0.13774
635 1.34376 0.13916
635.5 1.34084 0.14058
636 1.3379 0.142
636.5 1.33493 0.14342
637 1.33193 0.14484
637.5 1.32889 0.14626
638 1.32584 0.14768
638.5 1.32273 0.1491
639 1.31959 0.15052
639.5 1.31642 0.15194
640 1.31321 0.15336
640.5 1.30997 0.15478
641 1.30668 0.1562
641.5 1.30335 0.15781
642 1.29999 0.15979
642.5 1.2966 0.16177
643 1.29316 0.16375
643.5 1.28967 0.16573
644 1.28615 0.16771
644.5 1.2826 0.16969
645 1.279 0.17167
645.5 1.27536 0.17365
646 1.27169 0.17563
646.5 1.268 0.17761
647 1.26428 0.17959
647.5 1.26054 0.18157
648 1.25677 0.18355
648.5 1.25298 0.18553
649 1.24918 0.18751
649.5 1.24535 0.18966
650 1.24152 0.19252
650.5 1.23766 0.19538
651 1.23381 0.19824
651.5 1.22994 0.20109
652 1.2261 0.20395
652.5 1.22228 0.20681
653 1.21851 0.20967
653.5 1.21481 0.21252
654 1.2112 0.21538
654.5 1.2077 0.21824
655 1.20432 0.2211
655.5 1.20108 0.22396
656 1.19801 0.22681
656.5 1.19512 0.22967
657 1.19242 0.23253
657.5 1.18989 0.23539
658 1.18754 0.23825
658.5 1.18535 0.24111
659 1.18332 0.24397
659.5 1.18143 0.24674
660 1.17968 0.24918
660.5 1.17805 0.25162
661 1.17654 0.25406
661.5 1.17514 0.2565
662 1.17384 0.25895
662.5 1.17262 0.26139
663 1.17149 0.26383
663.5 1.17044 0.26627
664 1.16947 0.26871
664.5 1.16857 0.27115
665 1.16776 0.27359
665.5 1.16702 0.27603
666 1.16636 0.27847
666.5 1.16577 0.28091
667 1.16526 0.28336
667.5 1.16482 0.2858
668 1.16447 0.28824
668.5 1.16421 0.29068
669 1.16404 0.29312
669.5 1.164 0.29556
670 1.16407 0.298
670.5 1.16427 0.30068
671 1.16459 0.30349
671.5 1.16508 0.30628
672 1.16571 0.30909
672.5 1.16652 0.31189
673 1.16748 0.31469
673.5 1.16862 0.31749
674 1.16994 0.32029
674.5 1.1714 0.32309
675 1.17299 0.32589
675.5 1.17469 0.32869
676 1.17645 0.33149
676.5 1.17827 0.33429
677 1.18012 0.33709
677.5 1.18199 0.3399
678 1.18383 0.3427
678.5 1.18566 0.3455
679 1.18744 0.3483
679.5 1.18918 0.3511
680 1.19089 0.3539
680.5 1.19255 0.35694
681 1.19418 0.3601
681.5 1.19575 0.36326
682 1.19728 0.36642
682.5 1.19876 0.36958
683 1.20018 0.37274
683.5 1.20157 0.37589
684 1.20289 0.37905
684.5 1.20416 0.38221
685 1.20538 0.38537
685.5 1.20653 0.38853
686 1.20764 0.39169
686.5 1.20869 0.39485
687 1.20969 0.398
687.5 1.21064 0.40116
688 1.21153 0.40432
688.5 1.21236 0.40748
689 1.21314 0.41064
689.5 1.21386 0.41373
690 1.21453 0.41658
690.5 1.21514 0.41944
691 1.21569 0.42229
691.5 1.21617 0.42514
692 1.2166 0.428
692.5 1.21696 0.43085
693 1.21725 0.4337
693.5 1.2175 0.43656
694 1.21767 0.43941
694.5 1.21778 0.44226
695 1.21786 0.44512
695.5 1.21787 0.44797
696 1.21783 0.45082
696.5 1.21774 0.45368
697 1.21761 0.45653
697.5 1.21744 0.45938
698 1.21722 0.46224
698.5 1.21696 0.46509
699 1.21667 0.46794
699.5 1.21633 0.47063
700 1.21597 0.47331
700.5 1.21557 0.476
701 1.21515 0.47868
701.5 1.2147 0.48137
702 1.21422 0.48405
702.5 1.21371 0.48674
703 1.2132 0.48942
703.5 1.21266 0.49211
704 1.21211 0.49479
704.5 1.21152 0.49747
705 1.2109 0.50016
705.5 1.21023 0.50284
706 1.20952 0.50553
706.5 1.20875 0.50821
707 1.20792 0.5109
707.5 1.20701 0.51358
708 1.20604 0.51627
708.5 1.20498 0.51895
709 1.20383 0.52163
709.5 1.20258 0.52432
710 1.20123 0.527
710.5 1.19978 0.52969
711 1.19821 0.53251
711.5 1.19652 0.536
712 1.1947 0.53949
712.5 1.19274 0.54298
713 1.19064 0.54647
713.5 1.18841 0.54996
714 1.18603 0.55345
714.5 1.18351 0.55694
715 1.1809 0.56043
715.5 1.17824 0.56392
716 1.17555 0.56741
716.5 1.17287 0.5709
717 1.17022 0.57439
717.5 1.16766 0.57788
718 1.1652 0.58137
718.5 1.16289 0.58486
719 1.16074 0.58835
719.5 1.1588 0.59184
720 1.1571 0.59513
720.5 1.15566 0.5982
721 1.15451 0.60128
721.5 1.1537 0.60436
722 1.15324 0.60743
722.5 1.15317 0.6105
723 1.15352 0.61358
723.5 1.15432 0.61666
724 1.15559 0.61973
724.5 1.15731 0.62281
725 1.15936 0.62588
725.5 1.16163 0.62896
726 1.16403 0.63203
726.5 1.16643 0.63511
727 1.16876 0.63818
727.5 1.1709 0.64126
728 1.17275 0.64433
728.5 1.1743 0.64741
729 1.17558 0.65048
729.5 1.17664 0.65356
730 1.17748 0.65663
730.5 1.17818 0.65971
731 1.17874 0.66289
731.5 1.17921 0.66654
732 1.17962 0.67019
732.5 1.17998 0.67384
733 1.18031 0.67748
733.5 1.18063 0.68113
734 1.18101 0.68478
734.5 1.18152 0.68843
735 1.18224 0.69208
735.5 1.18325 0.69573
736 1.18462 0.69938
736.5 1.18644 0.70303
737 1.18878 0.70668
737.5 1.19171 0.71032
738 1.19531 0.71397
738.5 1.19969 0.71762
739 1.20497 0.72127
739.5 1.21131 0.72494
740 1.21883 0.72866
740.5 1.22768 0.73237
741 1.2378 0.73609
741.5 1.24814 0.73981
742 1.25733 0.74352
742.5 1.26417 0.74724
743 1.26865 0.75096
743.5 1.27127 0.75467
744 1.27249 0.75839
744.5 1.27283 0.76211
745 1.27275 0.76582
745.5 1.27273 0.76954
746 1.27325 0.77326
746.5 1.2748 0.77697
747 1.27784 0.78069
747.5 1.2828 0.78441
748 1.28945 0.78812
748.5 1.29717 0.79184
749 1.30533 0.79556
749.5 1.3133 0.79921
750 1.32047 0.80272
750.5 1.32647 0.80623
751 1.33139 0.80974
751.5 1.3354 0.81325
752 1.33863 0.81676
752.5 1.34125 0.82026
753 1.3434 0.82377
753.5 1.34523 0.82728
754 1.3469 0.83079
754.5 1.34854 0.8343
755 1.35031 0.83781
755.5 1.35236 0.84131
756 1.35476 0.84482
756.5 1.35747 0.84833
757 1.36045 0.85184
757.5 1.36364 0.85535
758 1.36702 0.85886
758.5 1.37053 0.86236
759 1.37412 0.86586
759.5 1.37774 0.86908
760 1.38137 0.8723
760.5 1.38495 0.87552
761 1.38847 0.87874
761.5 1.39191 0.88196
762 1.39525 0.88518
762.5 1.39849 0.8884
763 1.4016 0.89162
763.5 1.40458 0.89484
764 1.4074 0.89806
764.5 1.41005 0.90128
765 1.41253 0.9045
765.5 1.41481 0.90772
766 1.41688 0.91094
766.5 1.41878 0.91416
767 1.4205 0.91739
767.5 1.4221 0.92061
768 1.42357 0.92383
768.5 1.42495 0.92652
769 1.42626 0.92886
769.5 1.42751 0.9312
770 1.42871 0.93355
770.5 1.42989 0.93589
771 1.43106 0.93823
771.5 1.43224 0.94058
772 1.43344 0.94292
772.5 1.43467 0.94526
773 1.43597 0.94761
773.5 1.43734 0.94995
774 1.43876 0.95229
774.5 1.44025 0.95464
775 1.44179 0.95698
775.5 1.44338 0.95932
776 1.44502 0.96166
776.5 1.4467 0.96401
777 1.44842 0.96635
777.5 1.45017 0.96869
778 1.45194 0.97104
778.5 1.45374 0.97302
779 1.45556 0.97478
779.5 1.45739 0.97654
780 1.45925 0.9783
780.5 1.46113 0.98006
781 1.46303 0.98182
781.5 1.46494 0.98358
782 1.46686 0.98534
782.5 1.4688 0.9871
783 1.47077 0.98886
783.5 1.47275 0.99062
784 1.47474 0.99238
784.5 1.47675 0.99414
785 1.47878 0.9959
785.5 1.48082 0.99766
786 1.48287 0.99942
786.5 1.48494 1.00118
787 1.48702 1.00294
787.5 1.48912 1.0047
788 1.49123 1.00646
788.5 1.49335 1.00822
789 1.49549 1.00981
789.5 1.49764 1.01136
790 1.4998 1.01292
790.5 1.50198 1.01447
791 1.50416 1.01603
791.5 1.50636 1.01758
792 1.50856 1.01914
792.5 1.51078 1.0207
793 1.513 1.02225
793.5 1.51523 1.02381
794 1.51747 1.02536
794.5 1.51969 1.02692
795 1.52192 1.02847
795.5 1.52413 1.03003
796 1.52633 1.03158
796.5 1.52852 1.03314
797 1.53069 1.03458
797.5 1.53284 1.03597
798 1.53495 1.03737
798.5 1.53705 1.03876
799 1.53911 1.04016
799.5 1.54113 1.04155
800 1.54312 1.04294
800.5 1.54507 1.04434
801 1.54696 1.04573
801.5 1.54883 1.04713
802 1.55064 1.04852
802.5 1.5524 1.04991
803 1.55413 1.05131
803.5 1.55581 1.0527
804 1.55745 1.0541
804.5 1.55904 1.05549
805 1.56059 1.05689
805.5 1.56209 1.05828
806 1.56355 1.05967
806.5 1.56497 1.06107
807 1.56634 1.06246
807.5 1.56767 1.06386
808 1.56895 1.06525
808.5 1.57018 1.06665
809 1.57136 1.06804
809.5 1.57249 1.06973
810 1.57357 1.07201
810.5 1.57458 1.0743
811 1.57555 1.07658
811.5 1.57645 1.07887
812 1.57729 1.08116
812.5 1.57805 1.08344
813 1.57875 1.08573
813.5 1.57938 1.08801
814 1.57993 1.0903
814.5 1.5804 1.09258
815 1.5808 1.09487
815.5 1.58112 1.09715
816 1.58135 1.09944
816.5 1.5815 1.10173
817 1.58155 1.10401
817.5 1.58151 1.1063
818 1.58138 1.10858
818.5 1.58114 1.11087
819 1.5808 1.11315
819.5 1.58035 1.11552
820 1.57979 1.11803
820.5 1.57911 1.12055
821 1.57832 1.12306
821.5 1.57741 1.12558
822 1.57642 1.12809
822.5 1.57535 1.13061
823 1.57423 1.13312
823.5 1.57309 1.13563
824 1.57193 1.13815
824.5 1.57078 1.14066
825 1.56968 1.14318
825.5 1.56862 1.14569
826 1.56765 1.14821
826.5 1.56674 1.15072
827 1.56591 1.15324
827.5 1.56513 1.15575
828 1.56439 1.15827
828.5 1.56368 1.16078
829 1.563 1.1633
829.5 1.56232 1.16609
830 1.56164 1.1694
830.5 1.56096 1.17271
831 1.56025 1.17602
831.5 1.55952 1.17933
832 1.55874 1.18264
832.5 1.55789 1.18595
833 1.55701 1.18926
833.5 1.55608 1.19257
834 1.55511 1.19588
834.5 1.55413 1.19919
835 1.55315 1.2025
835.5 1.55218 1.20581
836 1.55123 1.20913
836.5 1.55032 1.21244
837 1.54947 1.21575
837.5 1.54867 1.21906
838 1.54794 1.22265
838.5 1.54729 1.22661
839 1.54673 1.23058
839.5 1.54624 1.23454
840 1.54586 1.23851
840.5 1.54556 1.24247
841 1.54537 1.24644
841.5 1.54528 1.2504
842 1.54531 1.25437
842.5 1.54544 1.25836
843 1.54571 1.26245
843.5 1.54611 1.26653
844 1.54663 1.27062
844.5 1.54728 1.27471
845 1.54809 1.2788
845.5 1.54903 1.28289
846 1.55014 1.28698
846.5 1.5514 1.29106
847 1.55282 1.29515
847.5 1.55438 1.30397
848 1.55612 1.31289
848.5 1.55802 1.32182
849 1.5601 1.32538
849.5 1.56235 1.32835
850 1.56477 1.33132
850.5 1.56738 1.3343
851 1.57017 1.33727
851.5 1.57315 1.34024
852 1.57631 1.34321
852.5 1.57965 1.34619
853 1.58314 1.34916
853.5 1.58674 1.35213
854 1.59042 1.3551
854.5 1.59418 1.35873
855 1.59798 1.36349
855.5 1.60178 1.36825
856 1.60558 1.37301
856.5 1.60932 1.37777
857 1.61301 1.38252
857.5 1.6166 1.38728
858 1.62006 1.39204
858.5 1.62338 1.39811
859 1.62654 1.40481
859.5 1.62968 1.4115
860 1.633 1.41582
860.5 1.63676 1.41858
861 1.64114 1.42134
861.5 1.64639 1.4241
862 1.65273 1.42686
862.5 1.66038 1.42962
863 1.66955 1.43238
863.5 1.6805 1.43514
864 1.69346 1.4379
864.5 1.70868 1.44066
865 1.72638 1.44342
865.5 1.74631 1.44677
866 1.76734 1.45024
866.5 1.78828 1.45371
867 1.80787 1.45718
867.5 1.82499 1.46049
868 1.83944 1.46325
868.5 1.85159 1.46601
869 1.86177 1.46877
869.5 1.87037 1.47153
870 1.87771 1.47429
870.5 1.88422 1.47677
871 1.89025 1.4792
871.5 1.89617 1.48163
872 1.90238 1.48407
872.5 1.90912 1.4865
873 1.91655 1.48893
873.5 1.92477 1.49136
874 1.93393 1.49379
874.5 1.94414 1.49592
875 1.95554 1.49755
875.5 1.96825 1.49918
876 1.98242 1.50082
876.5 1.9982 1.50245
877 2.01574 1.50408
877.5 2.03516 1.50571
878 2.05669 1.50735
878.5 2.08022 1.50833
879 2.10511 1.50902
879.5 2.13056 1.50971
880 2.15574 1.5104
880.5 2.1798 1.51109
881 2.20194 1.51178
881.5 2.22205 1.51247
882 2.24043 1.51316
882.5 2.25735 1.51385
883 2.27309 1.51454
883.5 2.28796 1.51523
884 2.30224 1.51573
884.5 2.31628 1.51523
885 2.33032 1.51473
885.5 2.34463 1.51423
886 2.35918 1.51373
886.5 2.37396 1.51323
887 2.38897 1.51273
887.5 2.40418 1.51218
888 2.41959 1.51148
888.5 2.43519 1.51079
889 2.45097 1.51009
889.5 2.4669 1.50939
890 2.48298 1.50869
890.5 2.49915 1.50799
891 2.51526 1.5073
891.5 2.53116 1.5066
892 2.54675 1.5059
892.5 2.56183 1.5052
893 2.57625 1.5045
893.5 2.58987 1.50267
894 2.60252 1.50036
894.5 2.61408 1.49806
895 2.62497 1.49575
895.5 2.63576 1.49345
896 2.64711 1.49115
896.5 2.65961 1.48884
897 2.67395 1.48654
897.5 2.69073 1.48386
898 2.7107 1.48005
898.5 2.73452 1.47625
899 2.76171 1.47244
899.5 2.78951 1.46863
900 2.81483 1.46483
900.5 2.83581 1.46102
901 2.85304 1.45705
901.5 2.86752 1.45276
902 2.88016 1.44846
902.5 2.89207 1.44417
903 2.90425 1.43988
903.5 2.91747 1.43558
904 2.93166 1.43129
904.5 2.94634 1.427
905 2.96127 1.42271
905.5 2.97604 1.41841
906 2.99026 1.41412
906.5 3.00353 1.40982
907 3.0158 1.40553
907.5 3.02794 1.40108
908 3.041 1.39617
908.5 3.05611 1.39127
909 3.07433 1.38636
909.5 3.09692 1.38146
910 3.1243 1.37655
910.5 3.15245 1.37164
911 3.17576 1.36674
911.5 3.19251 1.36183
912 3.20437 1.35692
912.5 3.21305 1.35202
913 3.2203 1.34711
913.5 3.22684 1.34221
914 3.23279 1.33672
914.5 3.23829 1.32874
915 3.2434 1.32075
915.5 3.24829 1.31277
916 3.25303 1.30478
916.5 3.25772 1.29679
917 3.26246 1.28881
917.5 3.26714 1.28082
918 3.27171 1.27283
918.5 3.27605 1.26554
919 3.28022 1.2585
919.5 3.28411 1.25146
920 3.28767 1.24442
920.5 3.29082 1.23739
921 3.29351 1.23035
921.5 3.29571 1.22331
922 3.29739 1.21627
922.5 3.29867 1.20923
923 3.29953 1.20219
923.5 3.30011 1.19515
924 3.30041 1.18812
924.5 3.30057 1.18108
925 3.30054 1.17404
925.5 3.30036 1.167
926 3.29989 1.15996
926.5 3.29914 1.15292
927 3.29805 1.14604
927.5 3.29651 1.13919
928 3.29446 1.13234
928.5 3.2919 1.12549
929 3.28874 1.11864
929.5 3.2849 1.11179
930 3.28038 1.10494
930.5 3.27511 1.09777
931 3.26904 1.08841
931.5 3.26241 1.07903
932 3.25524 1.06966
932.5 3.24777 1.06029
933 3.24002 1.05092
933.5 3.23216 1.04155
934 3.22439 1.03218
934.5 3.21671 1.02281
935 3.20931 1.01344
935.5 3.20219 1.00407
936 3.19527 0.9947
936.5 3.18862 0.98533
937 3.18215 0.97598
937.5 3.17576 0.96691
938 3.16952 0.95784
938.5 3.16329 0.94877
939 3.1571 0.9397
939.5 3.15091 0.93064
940 3.14466 0.92157
940.5 3.13829 0.9125
941 3.13185 0.90343
941.5 3.12523 0.89326
942 3.11842 0.88234
942.5 3.11139 0.87143
943 3.10416 0.86051
943.5 3.09669 0.84959
944 3.08907 0.83868
944.5 3.08131 0.82776
945 3.07346 0.81684
945.5 3.06551 0.80592
946 3.05751 0.79627
946.5 3.04945 0.78878
947 3.04139 0.78128
947.5 3.03334 0.77378
948 3.02534 0.76629
948.5 3.01739 0.75879
949 3.00951 0.7513
949.5 3.00179 0.7438
950 2.99414 0.7363
950.5 2.9867 0.72881
951 2.97944 0.72131
951.5 2.97234 0.71381
952 2.96539 0.70632
952.5 2.95858 0.69882
953 2.95182 0.69133
953.5 2.94509 0.68383
954 2.93835 0.67634
954.5 2.93157 0.66884
955 2.92471 0.66134
955.5 2.91776 0.65385
956 2.91061 0.64635
956.5 2.90328 0.63886
957 2.89574 0.63131
957.5 2.88793 0.62303
958 2.87983 0.61476
958.5 2.87137 0.60649
959 2.86258 0.59822
959.5 2.85354 0.58995
960 2.84427 0.58168
960.5 2.83496 0.57353
961 2.82562 0.56608
961.5 2.81634 0.55864
962 2.80722 0.55119
962.5 2.79829 0.54375
963 2.78968 0.53631
963.5 2.78146 0.52886
964 2.7737 0.52142
964.5 2.76649 0.51397
965 2.75981 0.50653
965.5 2.75364 0.50007
966 2.74794 0.49369
966.5 2.74263 0.4873
967 2.73762 0.48092
967.5 2.73288 0.47454
968 2.72835 0.46816
968.5 2.72396 0.46178
969 2.71967 0.4554
969.5 2.71538 0.44901
970 2.71105 0.44263
970.5 2.70703 0.43641
971 2.70333 0.43102
971.5 2.69983 0.42564
972 2.69648 0.42026
972.5 2.69317 0.41487
973 2.68983 0.40949
973.5 2.68642 0.40411
974 2.68295 0.39872
974.5 2.67947 0.39334
975 2.67597 0.38795
975.5 2.67248 0.38253
976 2.66901 0.37689
976.5 2.6656 0.37125
977 2.66223 0.36561
977.5 2.65897 0.35998
978 2.65579 0.35434
978.5 2.65273 0.3487
979 2.64981 0.34306
979.5 2.64705 0.33743
980 2.64446 0.33179
980.5 2.64206 0.32615
981 2.63984 0.32089
981.5 2.63775 0.31619
982 2.63574 0.3115
982.5 2.63376 0.3068
983 2.63178 0.3021
983.5 2.62975 0.2974
984 2.6276 0.2927
984.5 2.62531 0.28801
985 2.62283 0.28331
985.5 2.62011 0.27861
986 2.61711 0.27428
986.5 2.61388 0.27047
987 2.61075 0.26666
987.5 2.60772 0.26286
988 2.60474 0.25905
988.5 2.60183 0.25524
989 2.59895 0.25144
989.5 2.5961 0.24821
990 2.59323 0.2456
990.5 2.59035 0.24299
991 2.58744 0.24039
991.5 2.58448 0.23778
992 2.58146 0.23517
992.5 2.57835 0.23256
993 2.57517 0.22995
993.5 2.5719 0.22734
994 2.56858 0.22473
994.5 2.56521 0.22213
995 2.5618 0.21952
995.5 2.55835 0.21691
996 2.55487 0.2143
996.5 2.55138 0.21169
997 2.54786 0.20909
997.5 2.54435 0.20648
998 2.54084 0.20387
998.5 2.53734 0.20127
999 2.53387 0.19882
999.5 2.53043 0.19637
1000 2.52702 0.19392
