Repository: tiberlab/tibercad

tibercad
========

tiberCAD is a multiscale/multiphysics TCAD software, developed at the Electronic Engineering
Department of Tor Vergata University of Rome since 2005. Its main distinctive feature is the
combination of continuum models with atomistic ones in a single simulation environment.
The software is divided into a core and modules. The modules implement the actual physical models.
The code is heavily based on the [libMesh FEM library](https://libmesh.github.io), and uses [PETSc](https://www.mcs.anl.gov/petsc) and [SLEPc](http://slepc.upv.es/) numerical libraries.

See CONTRIBUTORS for a list of peope that contributed to tiberCAD.

File: materials/optics/MAPb(Br0.25I0.75)3_book.dat
# DOI:10.1007/978-3-319-95138-6 
# | wavelength | n | k
300.0 1.587000 1.095000
300.5 1.589548 1.099200
301.0 1.592178 1.103400
301.5 1.594888 1.107600
302.0 1.597677 1.111800
302.5 1.600544 1.116000
303.0 1.603488 1.120200
303.5 1.606506 1.124400
304.0 1.609599 1.128600
304.5 1.612764 1.132800
305.0 1.616000 1.137000
305.5 1.619306 1.141000
306.0 1.622681 1.145000
306.5 1.626124 1.149000
307.0 1.629632 1.153000
307.5 1.633206 1.157000
308.0 1.636843 1.161000
308.5 1.640542 1.165000
309.0 1.644302 1.169000
309.5 1.648122 1.173000
310.0 1.652000 1.177000
310.5 1.655936 1.180900
311.0 1.659929 1.184800
311.5 1.663980 1.188700
312.0 1.668089 1.192600
312.5 1.672258 1.196500
313.0 1.676485 1.200400
313.5 1.680773 1.204300
314.0 1.685121 1.208200
314.5 1.689530 1.212100
315.0 1.694000 1.216000
315.5 1.698532 1.219500
316.0 1.703124 1.223000
316.5 1.707778 1.226500
317.0 1.712491 1.230000
317.5 1.717264 1.233500
318.0 1.722095 1.237000
318.5 1.726985 1.240500
319.0 1.731933 1.244000
319.5 1.736938 1.247500
320.0 1.742000 1.251000
320.5 1.747118 1.254100
321.0 1.752294 1.257200
321.5 1.757530 1.260300
322.0 1.762827 1.263400
322.5 1.768187 1.266500
323.0 1.773613 1.269600
323.5 1.779105 1.272700
324.0 1.784666 1.275800
324.5 1.790297 1.278900
325.0 1.796000 1.282000
325.5 1.801776 1.284400
326.0 1.807619 1.286800
326.5 1.813523 1.289200
327.0 1.819481 1.291600
327.5 1.825487 1.294000
328.0 1.831533 1.296400
328.5 1.837615 1.298800
329.0 1.843724 1.301200
329.5 1.849855 1.303600
330.0 1.856000 1.306000
330.5 1.862154 1.307600
331.0 1.868310 1.309200
331.5 1.874464 1.310800
332.0 1.880609 1.312400
332.5 1.886741 1.314000
333.0 1.892853 1.315600
333.5 1.898941 1.317200
334.0 1.904998 1.318800
334.5 1.911020 1.320400
335.0 1.917000 1.322000
335.5 1.922934 1.323100
336.0 1.928820 1.324200
336.5 1.934656 1.325300
337.0 1.940442 1.326400
337.5 1.946174 1.327500
338.0 1.951853 1.328600
338.5 1.957476 1.329700
339.0 1.963043 1.330800
339.5 1.968551 1.331900
340.0 1.974000 1.333000
340.5 1.979390 1.334400
341.0 1.984729 1.335800
341.5 1.990030 1.337200
342.0 1.995304 1.338600
342.5 2.000562 1.340000
343.0 2.005814 1.341400
343.5 2.011073 1.342800
344.0 2.016350 1.344200
344.5 2.021655 1.345600
345.0 2.027000 1.347000
345.5 2.032398 1.349700
346.0 2.037870 1.352400
346.5 2.043439 1.355100
347.0 2.049126 1.357800
347.5 2.054954 1.360500
348.0 2.060946 1.363200
348.5 2.067124 1.365900
349.0 2.073511 1.368600
349.5 2.080129 1.371300
350.0 2.087000 1.374000
350.5 2.094146 1.377200
351.0 2.101581 1.380400
351.5 2.109317 1.383600
352.0 2.117368 1.386800
352.5 2.125747 1.390000
353.0 2.134466 1.393200
353.5 2.143538 1.396400
354.0 2.152975 1.399600
354.5 2.162792 1.402800
355.0 2.173000 1.406000
355.5 2.183607 1.407000
356.0 2.194599 1.408000
356.5 2.205955 1.409000
357.0 2.217657 1.410000
357.5 2.229683 1.411000
358.0 2.242015 1.412000
358.5 2.254633 1.413000
359.0 2.267516 1.414000
359.5 2.280645 1.415000
360.0 2.294000 1.416000
360.5 2.307556 1.411900
361.0 2.321264 1.407800
361.5 2.335072 1.403700
362.0 2.348925 1.399600
362.5 2.362770 1.395500
363.0 2.376554 1.391400
363.5 2.390222 1.387300
364.0 2.403722 1.383200
364.5 2.416999 1.379100
365.0 2.430000 1.375000
365.5 2.442678 1.365800
366.0 2.455008 1.356600
366.5 2.466973 1.347400
367.0 2.478554 1.338200
367.5 2.489735 1.329000
368.0 2.500497 1.319800
368.5 2.510823 1.310600
369.0 2.520693 1.301400
369.5 2.530092 1.292200
370.0 2.539000 1.283000
370.5 2.547404 1.271700
371.0 2.555305 1.260400
371.5 2.562707 1.249100
372.0 2.569617 1.237800
372.5 2.576038 1.226500
373.0 2.581977 1.215200
373.5 2.587437 1.203900
374.0 2.592425 1.192600
374.5 2.596944 1.181300
375.0 2.601000 1.170000
375.5 2.604601 1.159500
376.0 2.607766 1.149000
376.5 2.610516 1.138500
377.0 2.612874 1.128000
377.5 2.614861 1.117500
378.0 2.616499 1.107000
378.5 2.617810 1.096500
379.0 2.618816 1.086000
379.5 2.619539 1.075500
380.0 2.620000 1.065000
380.5 2.620220 1.056800
381.0 2.620217 1.048600
381.5 2.620005 1.040400
382.0 2.619600 1.032200
382.5 2.619018 1.024000
383.0 2.618275 1.015800
383.5 2.617386 1.007600
384.0 2.616367 0.999400
384.5 2.615233 0.991200
385.0 2.614000 0.983000
385.5 2.612683 0.976900
386.0 2.611295 0.970800
386.5 2.609847 0.964700
387.0 2.608350 0.958600
387.5 2.606816 0.952500
388.0 2.605257 0.946400
388.5 2.603684 0.940300
389.0 2.602109 0.934200
389.5 2.600544 0.928100
390.0 2.599000 0.922000
390.5 2.597486 0.917600
391.0 2.596003 0.913200
391.5 2.594549 0.908800
392.0 2.593121 0.904400
392.5 2.591718 0.900000
393.0 2.590337 0.895600
393.5 2.588977 0.891200
394.0 2.587636 0.886800
394.5 2.586311 0.882400
395.0 2.585000 0.878000
395.5 2.583703 0.874600
396.0 2.582420 0.871200
396.5 2.581156 0.867800
397.0 2.579911 0.864400
397.5 2.578688 0.861000
398.0 2.577491 0.857600
398.5 2.576321 0.854200
399.0 2.575180 0.850800
399.5 2.574073 0.847400
400.0 2.573000 0.844000
400.5 2.571964 0.841500
401.0 2.570964 0.839000
401.5 2.570000 0.836500
402.0 2.569070 0.834000
402.5 2.568174 0.831500
403.0 2.567309 0.829000
403.5 2.566476 0.826500
404.0 2.565672 0.824000
404.5 2.564898 0.821500
405.0 2.564152 0.819000
405.5 2.563433 0.816500
406.0 2.562739 0.814000
406.5 2.562071 0.811500
407.0 2.561426 0.809000
407.5 2.560804 0.806500
408.0 2.560204 0.804000
408.5 2.559625 0.801500
409.0 2.559065 0.799000
409.5 2.558524 0.796500
410.0 2.558000 0.794000
410.5 2.557493 0.792150
411.0 2.557002 0.790300
411.5 2.556528 0.788450
412.0 2.556071 0.786600
412.5 2.555630 0.784750
413.0 2.555206 0.782900
413.5 2.554798 0.781050
414.0 2.554406 0.779200
414.5 2.554031 0.777350
415.0 2.553673 0.775500
415.5 2.553331 0.773650
416.0 2.553006 0.771800
416.5 2.552697 0.769950
417.0 2.552405 0.768100
417.5 2.552130 0.766250
418.0 2.551870 0.764400
418.5 2.551628 0.762550
419.0 2.551402 0.760700
419.5 2.551193 0.758850
420.0 2.551000 0.757000
420.5 2.550824 0.755750
421.0 2.550666 0.754500
421.5 2.550526 0.753250
422.0 2.550406 0.752000
422.5 2.550306 0.750750
423.0 2.550229 0.749500
423.5 2.550174 0.748250
424.0 2.550143 0.747000
424.5 2.550136 0.745750
425.0 2.550156 0.744500
425.5 2.550202 0.743250
426.0 2.550277 0.742000
426.5 2.550380 0.740750
427.0 2.550513 0.739500
427.5 2.550678 0.738250
428.0 2.550874 0.737000
428.5 2.551103 0.735750
429.0 2.551367 0.734500
429.5 2.551665 0.733250
430.0 2.552000 0.732000
430.5 2.552372 0.731000
431.0 2.552780 0.730000
431.5 2.553225 0.729000
432.0 2.553706 0.728000
432.5 2.554223 0.727000
433.0 2.554775 0.726000
433.5 2.555361 0.725000
434.0 2.555983 0.724000
434.5 2.556639 0.723000
435.0 2.557328 0.722000
435.5 2.558051 0.721000
436.0 2.558807 0.720000
436.5 2.559595 0.719000
437.0 2.560416 0.718000
437.5 2.561269 0.717000
438.0 2.562154 0.716000
438.5 2.563070 0.715000
439.0 2.564016 0.714000
439.5 2.564993 0.713000
440.0 2.566000 0.712000
440.5 2.567037 0.710900
441.0 2.568104 0.709800
441.5 2.569202 0.708700
442.0 2.570330 0.707600
442.5 2.571491 0.706500
443.0 2.572683 0.705400
443.5 2.573908 0.704300
444.0 2.575166 0.703200
444.5 2.576457 0.702100
445.0 2.577782 0.701000
445.5 2.579142 0.699900
446.0 2.580536 0.698800
446.5 2.581966 0.697700
447.0 2.583431 0.696600
447.5 2.584932 0.695500
448.0 2.586471 0.694400
448.5 2.588046 0.693300
449.0 2.589659 0.692200
449.5 2.591310 0.691100
450.0 2.593000 0.690000
450.5 2.594728 0.688100
451.0 2.596491 0.686200
451.5 2.598286 0.684300
452.0 2.600109 0.682400
452.5 2.601955 0.680500
453.0 2.603822 0.678600
453.5 2.605706 0.676700
454.0 2.607602 0.674800
454.5 2.609508 0.672900
455.0 2.611419 0.671000
455.5 2.613331 0.669100
456.0 2.615241 0.667200
456.5 2.617146 0.665300
457.0 2.619041 0.663400
457.5 2.620923 0.661500
458.0 2.622787 0.659600
458.5 2.624631 0.657700
459.0 2.626450 0.655800
459.5 2.628241 0.653900
460.0 2.630000 0.652000
460.5 2.631724 0.649300
461.0 2.633412 0.646600
461.5 2.635065 0.643900
462.0 2.636683 0.641200
462.5 2.638266 0.638500
463.0 2.639815 0.635800
463.5 2.641329 0.633100
464.0 2.642809 0.630400
464.5 2.644256 0.627700
465.0 2.645669 0.625000
465.5 2.647048 0.622300
466.0 2.648394 0.619600
466.5 2.649708 0.616900
467.0 2.650988 0.614200
467.5 2.652237 0.611500
468.0 2.653453 0.608800
468.5 2.654637 0.606100
469.0 2.655789 0.603400
469.5 2.656910 0.600700
470.0 2.658000 0.598000
470.5 2.659059 0.595000
471.0 2.660086 0.592000
471.5 2.661082 0.589000
472.0 2.662047 0.586000
472.5 2.662979 0.583000
473.0 2.663880 0.580000
473.5 2.664748 0.577000
474.0 2.665584 0.574000
474.5 2.666387 0.571000
475.0 2.667157 0.568000
475.5 2.667894 0.565000
476.0 2.668598 0.562000
476.5 2.669268 0.559000
477.0 2.669904 0.556000
477.5 2.670506 0.553000
478.0 2.671074 0.550000
478.5 2.671608 0.547000
479.0 2.672107 0.544000
479.5 2.672571 0.541000
480.0 2.673000 0.538000
480.5 2.673394 0.535050
481.0 2.673753 0.532100
481.5 2.674078 0.529150
482.0 2.674370 0.526200
482.5 2.674629 0.523250
483.0 2.674855 0.520300
483.5 2.675050 0.517350
484.0 2.675215 0.514400
484.5 2.675349 0.511450
485.0 2.675453 0.508500
485.5 2.675528 0.505550
486.0 2.675575 0.502600
486.5 2.675594 0.499650
487.0 2.675585 0.496700
487.5 2.675551 0.493750
488.0 2.675490 0.490800
488.5 2.675404 0.487850
489.0 2.675293 0.484900
489.5 2.675158 0.481950
490.0 2.675000 0.479000
490.5 2.674819 0.476250
491.0 2.674615 0.473500
491.5 2.674388 0.470750
492.0 2.674138 0.468000
492.5 2.673865 0.465250
493.0 2.673570 0.462500
493.5 2.673251 0.459750
494.0 2.672909 0.457000
494.5 2.672544 0.454250
495.0 2.672156 0.451500
495.5 2.671745 0.448750
496.0 2.671311 0.446000
496.5 2.670854 0.443250
497.0 2.670373 0.440500
497.5 2.669869 0.437750
498.0 2.669342 0.435000
498.5 2.668792 0.432250
499.0 2.668218 0.429500
499.5 2.667621 0.426750
500.0 2.667000 0.424000
500.5 2.666356 0.421650
501.0 2.665690 0.419300
501.5 2.665002 0.416950
502.0 2.664294 0.414600
502.5 2.663566 0.412250
503.0 2.662820 0.409900
503.5 2.662056 0.407550
504.0 2.661276 0.405200
504.5 2.660481 0.402850
505.0 2.659671 0.400500
505.5 2.658848 0.398150
506.0 2.658012 0.395800
506.5 2.657165 0.393450
507.0 2.656308 0.391100
507.5 2.655441 0.388750
508.0 2.654565 0.386400
508.5 2.653683 0.384050
509.0 2.652794 0.381700
509.5 2.651899 0.379350
510.0 2.651000 0.377000
510.5 2.650097 0.375050
511.0 2.649191 0.373100
511.5 2.648281 0.371150
512.0 2.647367 0.369200
512.5 2.646448 0.367250
513.0 2.645525 0.365300
513.5 2.644598 0.363350
514.0 2.643665 0.361400
514.5 2.642727 0.359450
515.0 2.641783 0.357500
515.5 2.640834 0.355550
516.0 2.639879 0.353600
516.5 2.638918 0.351650
517.0 2.637951 0.349700
517.5 2.636977 0.347750
518.0 2.635996 0.345800
518.5 2.635008 0.343850
519.0 2.634013 0.341900
519.5 2.633010 0.339950
520.0 2.632000 0.338000
520.5 2.630982 0.336350
521.0 2.629957 0.334700
521.5 2.628925 0.333050
522.0 2.627887 0.331400
522.5 2.626843 0.329750
523.0 2.625795 0.328100
523.5 2.624743 0.326450
524.0 2.623688 0.324800
524.5 2.622630 0.323150
525.0 2.621570 0.321500
525.5 2.620508 0.319850
526.0 2.619446 0.318200
526.5 2.618384 0.316550
527.0 2.617322 0.314900
527.5 2.616262 0.313250
528.0 2.615203 0.311600
528.5 2.614147 0.309950
529.0 2.613094 0.308300
529.5 2.612045 0.306650
530.0 2.611000 0.305000
530.5 2.609960 0.303700
531.0 2.608926 0.302400
531.5 2.607896 0.301100
532.0 2.606871 0.299800
532.5 2.605850 0.298500
533.0 2.604834 0.297200
533.5 2.603823 0.295900
534.0 2.602815 0.294600
534.5 2.601811 0.293300
535.0 2.600812 0.292000
535.5 2.599816 0.290700
536.0 2.598824 0.289400
536.5 2.597835 0.288100
537.0 2.596850 0.286800
537.5 2.595867 0.285500
538.0 2.594888 0.284200
538.5 2.593912 0.282900
539.0 2.592939 0.281600
539.5 2.591968 0.280300
540.0 2.591000 0.279000
540.5 2.590034 0.277900
541.0 2.589071 0.276800
541.5 2.588109 0.275700
542.0 2.587150 0.274600
542.5 2.586193 0.273500
543.0 2.585238 0.272400
543.5 2.584284 0.271300
544.0 2.583332 0.270200
544.5 2.582382 0.269100
545.0 2.581433 0.268000
545.5 2.580485 0.266900
546.0 2.579539 0.265800
546.5 2.578594 0.264700
547.0 2.577649 0.263600
547.5 2.576706 0.262500
548.0 2.575764 0.261400
548.5 2.574822 0.260300
549.0 2.573881 0.259200
549.5 2.572940 0.258100
550.0 2.572000 0.257000
550.5 2.571060 0.256100
551.0 2.570121 0.255200
551.5 2.569184 0.254300
552.0 2.568248 0.253400
552.5 2.567315 0.252500
553.0 2.566385 0.251600
553.5 2.565459 0.250700
554.0 2.564537 0.249800
554.5 2.563619 0.248900
555.0 2.562707 0.248000
555.5 2.561801 0.247100
556.0 2.560901 0.246200
556.5 2.560008 0.245300
557.0 2.559123 0.244400
557.5 2.558246 0.243500
558.0 2.557377 0.242600
558.5 2.556518 0.241700
559.0 2.555668 0.240800
559.5 2.554829 0.239900
560.0 2.554000 0.239000
560.5 2.553183 0.238250
561.0 2.552376 0.237500
561.5 2.551580 0.236750
562.0 2.550793 0.236000
562.5 2.550015 0.235250
563.0 2.549246 0.234500
563.5 2.548484 0.233750
564.0 2.547729 0.233000
564.5 2.546981 0.232250
565.0 2.546239 0.231500
565.5 2.545501 0.230750
566.0 2.544769 0.230000
566.5 2.544040 0.229250
567.0 2.543315 0.228500
567.5 2.542593 0.227750
568.0 2.541872 0.227000
568.5 2.541154 0.226250
569.0 2.540436 0.225500
569.5 2.539718 0.224750
570.0 2.539000 0.224000
570.5 2.538281 0.223350
571.0 2.537562 0.222700
571.5 2.536843 0.222050
572.0 2.536123 0.221400
572.5 2.535405 0.220750
573.0 2.534688 0.220100
573.5 2.533972 0.219450
574.0 2.533258 0.218800
574.5 2.532547 0.218150
575.0 2.531838 0.217500
575.5 2.531133 0.216850
576.0 2.530431 0.216200
576.5 2.529734 0.215550
577.0 2.529041 0.214900
577.5 2.528353 0.214250
578.0 2.527670 0.213600
578.5 2.526993 0.212950
579.0 2.526322 0.212300
579.5 2.525657 0.211650
580.0 2.525000 0.211000
580.5 2.524350 0.210400
581.0 2.523707 0.209800
581.5 2.523071 0.209200
582.0 2.522441 0.208600
582.5 2.521818 0.208000
583.0 2.521200 0.207400
583.5 2.520588 0.206800
584.0 2.519982 0.206200
584.5 2.519380 0.205600
585.0 2.518783 0.205000
585.5 2.518190 0.204400
586.0 2.517601 0.203800
586.5 2.517016 0.203200
587.0 2.516435 0.202600
587.5 2.515856 0.202000
588.0 2.515281 0.201400
588.5 2.514708 0.200800
589.0 2.514137 0.200200
589.5 2.513568 0.199600
590.0 2.513000 0.199000
590.5 2.512434 0.198450
591.0 2.511869 0.197900
591.5 2.511305 0.197350
592.0 2.510743 0.196800
592.5 2.510183 0.196250
593.0 2.509624 0.195700
593.5 2.509067 0.195150
594.0 2.508511 0.194600
594.5 2.507957 0.194050
595.0 2.507405 0.193500
595.5 2.506855 0.192950
596.0 2.506307 0.192400
596.5 2.505761 0.191850
597.0 2.505217 0.191300
597.5 2.504675 0.190750
598.0 2.504135 0.190200
598.5 2.503598 0.189650
599.0 2.503063 0.189100
599.5 2.502530 0.188550
600.0 2.502000 0.188000
600.5 2.501472 0.187500
601.0 2.500947 0.187000
601.5 2.500425 0.186500
602.0 2.499905 0.186000
602.5 2.499388 0.185500
603.0 2.498873 0.185000
603.5 2.498362 0.184500
604.0 2.497854 0.184000
604.5 2.497348 0.183500
605.0 2.496846 0.183000
605.5 2.496346 0.182500
606.0 2.495850 0.182000
606.5 2.495357 0.181500
607.0 2.494867 0.181000
607.5 2.494381 0.180500
608.0 2.493897 0.180000
608.5 2.493418 0.179500
609.0 2.492942 0.179000
609.5 2.492469 0.178500
610.0 2.492000 0.178000
610.5 2.491535 0.177500
611.0 2.491073 0.177000
611.5 2.490614 0.176500
612.0 2.490157 0.176000
612.5 2.489704 0.175500
613.0 2.489252 0.175000
613.5 2.488803 0.174500
614.0 2.488355 0.174000
614.5 2.487908 0.173500
615.0 2.487463 0.173000
615.5 2.487018 0.172500
616.0 2.486573 0.172000
616.5 2.486129 0.171500
617.0 2.485685 0.171000
617.5 2.485240 0.170500
618.0 2.484795 0.170000
618.5 2.484348 0.169500
619.0 2.483900 0.169000
619.5 2.483451 0.168500
620.0 2.483000 0.168000
620.5 2.482547 0.167600
621.0 2.482092 0.167200
621.5 2.481635 0.166800
622.0 2.481178 0.166400
622.5 2.480719 0.166000
623.0 2.480261 0.165600
623.5 2.479802 0.165200
624.0 2.479344 0.164800
624.5 2.478886 0.164400
625.0 2.478429 0.164000
625.5 2.477974 0.163600
626.0 2.477521 0.163200
626.5 2.477070 0.162800
627.0 2.476621 0.162400
627.5 2.476175 0.162000
628.0 2.475732 0.161600
628.5 2.475293 0.161200
629.0 2.474857 0.160800
629.5 2.474426 0.160400
630.0 2.474000 0.160000
630.5 2.473578 0.159600
631.0 2.473161 0.159200
631.5 2.472749 0.158800
632.0 2.472340 0.158400
632.5 2.471934 0.158000
633.0 2.471532 0.157600
633.5 2.471132 0.157200
634.0 2.470735 0.156800
634.5 2.470339 0.156400
635.0 2.469945 0.156000
635.5 2.469552 0.155600
636.0 2.469159 0.155200
636.5 2.468767 0.154800
637.0 2.468375 0.154400
637.5 2.467983 0.154000
638.0 2.467589 0.153600
638.5 2.467195 0.153200
639.0 2.466799 0.152800
639.5 2.466401 0.152400
640.0 2.466000 0.152000
640.5 2.465597 0.151750
641.0 2.465191 0.151500
641.5 2.464784 0.151250
642.0 2.464375 0.151000
642.5 2.463965 0.150750
643.0 2.463555 0.150500
643.5 2.463144 0.150250
644.0 2.462734 0.150000
644.5 2.462325 0.149750
645.0 2.461917 0.149500
645.5 2.461510 0.149250
646.0 2.461106 0.149000
646.5 2.460704 0.148750
647.0 2.460305 0.148500
647.5 2.459910 0.148250
648.0 2.459518 0.148000
648.5 2.459131 0.147750
649.0 2.458749 0.147500
649.5 2.458372 0.147250
650.0 2.458000 0.147000
650.5 2.457635 0.146900
651.0 2.457275 0.146800
651.5 2.456922 0.146700
652.0 2.456576 0.146600
652.5 2.456236 0.146500
653.0 2.455903 0.146400
653.5 2.455576 0.146300
654.0 2.455257 0.146200
654.5 2.454944 0.146100
655.0 2.454639 0.146000
655.5 2.454340 0.145900
656.0 2.454050 0.145800
656.5 2.453766 0.145700
657.0 2.453490 0.145600
657.5 2.453222 0.145500
658.0 2.452962 0.145400
658.5 2.452709 0.145300
659.0 2.452465 0.145200
659.5 2.452228 0.145100
660.0 2.452000 0.145000
660.5 2.451780 0.145000
661.0 2.451569 0.145000
661.5 2.451368 0.145000
662.0 2.451177 0.145000
662.5 2.450997 0.145000
663.0 2.450828 0.145000
663.5 2.450671 0.145000
664.0 2.450527 0.145000
664.5 2.450396 0.145000
665.0 2.450279 0.145000
665.5 2.450176 0.145000
666.0 2.450088 0.145000
666.5 2.450016 0.145000
667.0 2.449960 0.145000
667.5 2.449921 0.145000
668.0 2.449899 0.145000
668.5 2.449896 0.145000
669.0 2.449911 0.145000
669.5 2.449946 0.145000
670.0 2.450000 0.145000
670.5 2.450075 0.145050
671.0 2.450171 0.145100
671.5 2.450288 0.145150
672.0 2.450427 0.145200
672.5 2.450589 0.145250
673.0 2.450773 0.145300
673.5 2.450980 0.145350
674.0 2.451212 0.145400
674.5 2.451467 0.145450
675.0 2.451747 0.145500
675.5 2.452052 0.145550
676.0 2.452382 0.145600
676.5 2.452739 0.145650
677.0 2.453122 0.145700
677.5 2.453532 0.145750
678.0 2.453969 0.145800
678.5 2.454434 0.145850
679.0 2.454927 0.145900
679.5 2.455449 0.145950
680.0 2.456000 0.146000
680.5 2.456581 0.145800
681.0 2.457192 0.145600
681.5 2.457833 0.145400
682.0 2.458506 0.145200
682.5 2.459211 0.145000
683.0 2.459948 0.144800
683.5 2.460719 0.144600
684.0 2.461523 0.144400
684.5 2.462361 0.144200
685.0 2.463234 0.144000
685.5 2.464142 0.143800
686.0 2.465086 0.143600
686.5 2.466067 0.143400
687.0 2.467085 0.143200
687.5 2.468140 0.143000
688.0 2.469233 0.142800
688.5 2.470365 0.142600
689.0 2.471537 0.142400
689.5 2.472748 0.142200
690.0 2.474000 0.142000
690.5 2.475292 0.140750
691.0 2.476620 0.139500
691.5 2.477979 0.138250
692.0 2.479364 0.137000
692.5 2.480770 0.135750
693.0 2.482192 0.134500
693.5 2.483625 0.133250
694.0 2.485065 0.132000
694.5 2.486505 0.130750
695.0 2.487942 0.129500
695.5 2.489370 0.128250
696.0 2.490784 0.127000
696.5 2.492179 0.125750
697.0 2.493551 0.124500
697.5 2.494893 0.123250
698.0 2.496202 0.122000
698.5 2.497472 0.120750
699.0 2.498699 0.119500
699.5 2.499876 0.118250
700.0 2.501000 0.117000
700.5 2.502065 0.114355
701.0 2.503069 0.111710
701.5 2.504008 0.109065
702.0 2.504878 0.106420
702.5 2.505678 0.103775
703.0 2.506403 0.101130
703.5 2.507050 0.098485
704.0 2.507617 0.095840
704.5 2.508101 0.093195
705.0 2.508497 0.090550
705.5 2.508804 0.087905
706.0 2.509017 0.085260
706.5 2.509135 0.082615
707.0 2.509153 0.079970
707.5 2.509068 0.077325
708.0 2.508878 0.074680
708.5 2.508579 0.072035
709.0 2.508169 0.069390
709.5 2.507643 0.066745
710.0 2.507000 0.064100
710.5 2.506237 0.061935
711.0 2.505359 0.059770
711.5 2.504372 0.057605
712.0 2.503283 0.055440
712.5 2.502097 0.053275
713.0 2.500822 0.051110
713.5 2.499462 0.048945
714.0 2.498025 0.046780
714.5 2.496517 0.044615
715.0 2.494944 0.042450
715.5 2.493312 0.040285
716.0 2.491627 0.038120
716.5 2.489895 0.035955
717.0 2.488124 0.033790
717.5 2.486319 0.031625
718.0 2.484485 0.029460
718.5 2.482631 0.027295
719.0 2.480761 0.025130
719.5 2.478882 0.022965
720.0 2.477000 0.020800
720.5 2.475121 0.019964
721.0 2.473246 0.019129
721.5 2.471375 0.018293
722.0 2.469510 0.017458
722.5 2.467652 0.016622
723.0 2.465800 0.015787
723.5 2.463956 0.014951
724.0 2.462121 0.014116
724.5 2.460294 0.013281
725.0 2.458477 0.012445
725.5 2.456671 0.011609
726.0 2.454876 0.010774
726.5 2.453092 0.009938
727.0 2.451322 0.009103
727.5 2.449564 0.008268
728.0 2.447820 0.007432
728.5 2.446092 0.006596
729.0 2.444378 0.005761
729.5 2.442681 0.004926
730.0 2.441000 0.004090
730.5 2.439337 0.003885
731.0 2.437692 0.003681
731.5 2.436066 0.003476
732.0 2.434459 0.003272
732.5 2.432873 0.003067
733.0 2.431308 0.002863
733.5 2.429765 0.002658
734.0 2.428244 0.002454
734.5 2.426746 0.002250
735.0 2.425272 0.002045
735.5 2.423823 0.001840
736.0 2.422398 0.001636
736.5 2.421000 0.001431
737.0 2.419629 0.001227
737.5 2.418285 0.001022
738.0 2.416969 0.000818
738.5 2.415682 0.000614
739.0 2.414424 0.000409
739.5 2.413196 0.000205
740.0 2.412000 0.000000
740.5 2.410835 0.000000
741.0 2.409700 0.000000
741.5 2.408594 0.000000
742.0 2.407516 0.000000
742.5 2.406465 0.000000
743.0 2.405438 0.000000
743.5 2.404436 0.000000
744.0 2.403457 0.000000
744.5 2.402498 0.000000
745.0 2.401560 0.000000
745.5 2.400641 0.000000
746.0 2.399739 0.000000
746.5 2.398853 0.000000
747.0 2.397982 0.000000
747.5 2.397125 0.000000
748.0 2.396281 0.000000
748.5 2.395447 0.000000
749.0 2.394623 0.000000
749.5 2.393808 0.000000
750.0 2.393000 0.000000
750.5 2.392198 0.000000
751.0 2.391402 0.000000
751.5 2.390612 0.000000
752.0 2.389828 0.000000
752.5 2.389049 0.000000
753.0 2.388276 0.000000
753.5 2.387508 0.000000
754.0 2.386746 0.000000
754.5 2.385990 0.000000
755.0 2.385238 0.000000
755.5 2.384492 0.000000
756.0 2.383751 0.000000
756.5 2.383015 0.000000
757.0 2.382284 0.000000
757.5 2.381558 0.000000
758.0 2.380837 0.000000
758.5 2.380121 0.000000
759.0 2.379409 0.000000
759.5 2.378702 0.000000
760.0 2.378000 0.000000
760.5 2.377302 0.000000
761.0 2.376609 0.000000
761.5 2.375921 0.000000
762.0 2.375237 0.000000
762.5 2.374558 0.000000
763.0 2.373884 0.000000
763.5 2.373215 0.000000
764.0 2.372550 0.000000
764.5 2.371891 0.000000
765.0 2.371238 0.000000
765.5 2.370589 0.000000
766.0 2.369946 0.000000
766.5 2.369308 0.000000
767.0 2.368675 0.000000
767.5 2.368049 0.000000
768.0 2.367427 0.000000
768.5 2.366812 0.000000
769.0 2.366202 0.000000
769.5 2.365598 0.000000
770.0 2.365000 0.000000
770.5 2.364408 0.000000
771.0 2.363822 0.000000
771.5 2.363241 0.000000
772.0 2.362665 0.000000
772.5 2.362095 0.000000
773.0 2.361529 0.000000
773.5 2.360969 0.000000
774.0 2.360412 0.000000
774.5 2.359860 0.000000
775.0 2.359312 0.000000
775.5 2.358767 0.000000
776.0 2.358226 0.000000
776.5 2.357689 0.000000
777.0 2.357154 0.000000
777.5 2.356623 0.000000
778.0 2.356094 0.000000
778.5 2.355567 0.000000
779.0 2.355043 0.000000
779.5 2.354521 0.000000
780.0 2.354000 0.000000
780.5 2.353481 0.000000
781.0 2.352964 0.000000
781.5 2.352448 0.000000
782.0 2.351934 0.000000
782.5 2.351422 0.000000
783.0 2.350912 0.000000
783.5 2.350403 0.000000
784.0 2.349897 0.000000
784.5 2.349393 0.000000
785.0 2.348890 0.000000
785.5 2.348390 0.000000
786.0 2.347893 0.000000
786.5 2.347397 0.000000
787.0 2.346904 0.000000
787.5 2.346414 0.000000
788.0 2.345926 0.000000
788.5 2.345440 0.000000
789.0 2.344957 0.000000
789.5 2.344477 0.000000
790.0 2.344000 0.000000
790.5 2.343525 0.000000
791.0 2.343054 0.000000
791.5 2.342585 0.000000
792.0 2.342119 0.000000
792.5 2.341655 0.000000
793.0 2.341194 0.000000
793.5 2.340736 0.000000
794.0 2.340280 0.000000
794.5 2.339827 0.000000
795.0 2.339377 0.000000
795.5 2.338928 0.000000
796.0 2.338483 0.000000
796.5 2.338039 0.000000
797.0 2.337598 0.000000
797.5 2.337160 0.000000
798.0 2.336723 0.000000
798.5 2.336289 0.000000
799.0 2.335857 0.000000
799.5 2.335428 0.000000
800.0 2.335000 0.000000
800.5 2.334575 0.000000
801.0 2.334151 0.000000
801.5 2.333730 0.000000
802.0 2.333311 0.000000
802.5 2.332895 0.000000
803.0 2.332481 0.000000
803.5 2.332070 0.000000
804.0 2.331662 0.000000
804.5 2.331256 0.000000
805.0 2.330853 0.000000
805.5 2.330453 0.000000
806.0 2.330056 0.000000
806.5 2.329663 0.000000
807.0 2.329272 0.000000
807.5 2.328885 0.000000
808.0 2.328501 0.000000
808.5 2.328120 0.000000
809.0 2.327743 0.000000
809.5 2.327370 0.000000
810.0 2.327000 0.000000
810.5 2.326634 0.000000
811.0 2.326271 0.000000
811.5 2.325912 0.000000
812.0 2.325556 0.000000
812.5 2.325202 0.000000
813.0 2.324850 0.000000
813.5 2.324501 0.000000
814.0 2.324153 0.000000
814.5 2.323806 0.000000
815.0 2.323461 0.000000
815.5 2.323116 0.000000
816.0 2.322772 0.000000
816.5 2.322428 0.000000
817.0 2.322084 0.000000
817.5 2.321739 0.000000
818.0 2.321394 0.000000
818.5 2.321048 0.000000
819.0 2.320700 0.000000
819.5 2.320351 0.000000
820.0 2.320000 0.000000
820.5 2.319647 0.000000
821.0 2.319292 0.000000
821.5 2.318935 0.000000
822.0 2.318578 0.000000
822.5 2.318220 0.000000
823.0 2.317861 0.000000
823.5 2.317502 0.000000
824.0 2.317144 0.000000
824.5 2.316786 0.000000
825.0 2.316429 0.000000
825.5 2.316074 0.000000
826.0 2.315721 0.000000
826.5 2.315369 0.000000
827.0 2.315020 0.000000
827.5 2.314674 0.000000
828.0 2.314332 0.000000
828.5 2.313993 0.000000
829.0 2.313657 0.000000
829.5 2.313326 0.000000
830.0 2.313000 0.000000
830.5 2.312679 0.000000
831.0 2.312362 0.000000
831.5 2.312049 0.000000
832.0 2.311741 0.000000
832.5 2.311435 0.000000
833.0 2.311133 0.000000
833.5 2.310834 0.000000
834.0 2.310536 0.000000
834.5 2.310241 0.000000
835.0 2.309947 0.000000
835.5 2.309654 0.000000
836.0 2.309362 0.000000
836.5 2.309070 0.000000
837.0 2.308777 0.000000
837.5 2.308485 0.000000
838.0 2.308191 0.000000
838.5 2.307896 0.000000
839.0 2.307600 0.000000
839.5 2.307301 0.000000
840.0 2.307000 0.000000
840.5 2.306696 0.000000
841.0 2.306390 0.000000
841.5 2.306081 0.000000
842.0 2.305772 0.000000
842.5 2.305461 0.000000
843.0 2.305150 0.000000
843.5 2.304838 0.000000
844.0 2.304527 0.000000
844.5 2.304217 0.000000
845.0 2.303909 0.000000
845.5 2.303602 0.000000
846.0 2.303297 0.000000
846.5 2.302995 0.000000
847.0 2.302697 0.000000
847.5 2.302402 0.000000
848.0 2.302111 0.000000
848.5 2.301825 0.000000
849.0 2.301544 0.000000
849.5 2.301269 0.000000
850.0 2.301000 0.000000
850.5 2.300737 0.000000
851.0 2.300480 0.000000
851.5 2.300228 0.000000
852.0 2.299980 0.000000
852.5 2.299736 0.000000
853.0 2.299495 0.000000
853.5 2.299256 0.000000
854.0 2.299018 0.000000
854.5 2.298781 0.000000
855.0 2.298544 0.000000
855.5 2.298305 0.000000
856.0 2.298066 0.000000
856.5 2.297824 0.000000
857.0 2.297578 0.000000
857.5 2.297329 0.000000
858.0 2.297075 0.000000
858.5 2.296816 0.000000
859.0 2.296551 0.000000
859.5 2.296279 0.000000
860.0 2.296000 0.000000
860.5 2.295713 0.000000
861.0 2.295418 0.000000
861.5 2.295117 0.000000
862.0 2.294810 0.000000
862.5 2.294500 0.000000
863.0 2.294186 0.000000
863.5 2.293869 0.000000
864.0 2.293552 0.000000
864.5 2.293234 0.000000
865.0 2.292917 0.000000
865.5 2.292601 0.000000
866.0 2.292288 0.000000
866.5 2.291979 0.000000
867.0 2.291674 0.000000
867.5 2.291375 0.000000
868.0 2.291083 0.000000
868.5 2.290798 0.000000
869.0 2.290522 0.000000
869.5 2.290256 0.000000
870.0 2.290000 0.000000
870.5 2.289756 0.000000
871.0 2.289522 0.000000
871.5 2.289297 0.000000
872.0 2.289082 0.000000
872.5 2.288874 0.000000
873.0 2.288673 0.000000
873.5 2.288477 0.000000
874.0 2.288286 0.000000
874.5 2.288099 0.000000
875.0 2.287915 0.000000
875.5 2.287732 0.000000
876.0 2.287550 0.000000
876.5 2.287368 0.000000
877.0 2.287184 0.000000
877.5 2.286998 0.000000
878.0 2.286809 0.000000
878.5 2.286616 0.000000
879.0 2.286417 0.000000
879.5 2.286212 0.000000
880.0 2.286000 0.000000
880.5 2.285780 0.000000
881.0 2.285552 0.000000
881.5 2.285318 0.000000
882.0 2.285078 0.000000
882.5 2.284832 0.000000
883.0 2.284582 0.000000
883.5 2.284328 0.000000
884.0 2.284071 0.000000
884.5 2.283811 0.000000
885.0 2.283549 0.000000
885.5 2.283287 0.000000
886.0 2.283024 0.000000
886.5 2.282762 0.000000
887.0 2.282501 0.000000
887.5 2.282242 0.000000
888.0 2.281985 0.000000
888.5 2.281732 0.000000
889.0 2.281483 0.000000
889.5 2.281239 0.000000
890.0 2.281000 0.000000
890.5 2.280767 0.000000
891.0 2.280540 0.000000
891.5 2.280319 0.000000
892.0 2.280102 0.000000
892.5 2.279891 0.000000
893.0 2.279683 0.000000
893.5 2.279480 0.000000
894.0 2.279279 0.000000
894.5 2.279082 0.000000
895.0 2.278888 0.000000
895.5 2.278695 0.000000
896.0 2.278505 0.000000
896.5 2.278316 0.000000
897.0 2.278128 0.000000
897.5 2.277941 0.000000
898.0 2.277754 0.000000
898.5 2.277566 0.000000
899.0 2.277379 0.000000
899.5 2.277190 0.000000
900.0 2.277000 0.000000
900.5 2.276808 0.000000
901.0 2.276615 0.000000
901.5 2.276420 0.000000
902.0 2.276224 0.000000
902.5 2.276027 0.000000
903.0 2.275828 0.000000
903.5 2.275629 0.000000
904.0 2.275428 0.000000
904.5 2.275227 0.000000
905.0 2.275025 0.000000
905.5 2.274823 0.000000
906.0 2.274620 0.000000
906.5 2.274417 0.000000
907.0 2.274214 0.000000
907.5 2.274011 0.000000
908.0 2.273808 0.000000
908.5 2.273606 0.000000
909.0 2.273403 0.000000
909.5 2.273201 0.000000
910.0 2.273000 0.000000
910.5 2.272799 0.000000
911.0 2.272599 0.000000
911.5 2.272400 0.000000
912.0 2.272201 0.000000
912.5 2.272002 0.000000
913.0 2.271804 0.000000
913.5 2.271606 0.000000
914.0 2.271408 0.000000
914.5 2.271209 0.000000
915.0 2.271011 0.000000
915.5 2.270813 0.000000
916.0 2.270614 0.000000
916.5 2.270414 0.000000
917.0 2.270215 0.000000
917.5 2.270014 0.000000
918.0 2.269813 0.000000
918.5 2.269611 0.000000
919.0 2.269409 0.000000
919.5 2.269205 0.000000
920.0 2.269000 0.000000
920.5 2.268794 0.000000
921.0 2.268587 0.000000
921.5 2.268380 0.000000
922.0 2.268172 0.000000
922.5 2.267964 0.000000
923.0 2.267756 0.000000
923.5 2.267548 0.000000
924.0 2.267341 0.000000
924.5 2.267135 0.000000
925.0 2.266930 0.000000
925.5 2.266727 0.000000
926.0 2.266525 0.000000
926.5 2.266325 0.000000
927.0 2.266127 0.000000
927.5 2.265932 0.000000
928.0 2.265739 0.000000
928.5 2.265549 0.000000
929.0 2.265363 0.000000
929.5 2.265179 0.000000
930.0 2.265000 0.000000
930.5 2.264824 0.000000
931.0 2.264653 0.000000
931.5 2.264484 0.000000
932.0 2.264320 0.000000
932.5 2.264158 0.000000
933.0 2.264000 0.000000
933.5 2.263844 0.000000
934.0 2.263691 0.000000
934.5 2.263541 0.000000
935.0 2.263393 0.000000
935.5 2.263247 0.000000
936.0 2.263103 0.000000
936.5 2.262961 0.000000
937.0 2.262820 0.000000
937.5 2.262681 0.000000
938.0 2.262543 0.000000
938.5 2.262406 0.000000
939.0 2.262270 0.000000
939.5 2.262135 0.000000
940.0 2.262000 0.000000
940.5 2.261866 0.000000
941.0 2.261731 0.000000
941.5 2.261596 0.000000
942.0 2.261461 0.000000
942.5 2.261325 0.000000
943.0 2.261188 0.000000
943.5 2.261050 0.000000
944.0 2.260910 0.000000
944.5 2.260768 0.000000
945.0 2.260624 0.000000
945.5 2.260477 0.000000
946.0 2.260328 0.000000
946.5 2.260176 0.000000
947.0 2.260020 0.000000
947.5 2.259861 0.000000
948.0 2.259697 0.000000
948.5 2.259530 0.000000
949.0 2.259358 0.000000
949.5 2.259182 0.000000
950.0 2.259000 0.000000
950.5 2.258813 0.000000
951.0 2.258622 0.000000
951.5 2.258426 0.000000
952.0 2.258227 0.000000
952.5 2.258025 0.000000
953.0 2.257820 0.000000
953.5 2.257613 0.000000
954.0 2.257405 0.000000
954.5 2.257196 0.000000
955.0 2.256987 0.000000
955.5 2.256777 0.000000
956.0 2.256569 0.000000
956.5 2.256362 0.000000
957.0 2.256158 0.000000
957.5 2.255955 0.000000
958.0 2.255756 0.000000
958.5 2.255560 0.000000
959.0 2.255368 0.000000
959.5 2.255182 0.000000
960.0 2.255000 0.000000
960.5 2.254824 0.000000
961.0 2.254654 0.000000
961.5 2.254488 0.000000
962.0 2.254327 0.000000
962.5 2.254170 0.000000
963.0 2.254016 0.000000
963.5 2.253866 0.000000
964.0 2.253719 0.000000
964.5 2.253573 0.000000
965.0 2.253430 0.000000
965.5 2.253288 0.000000
966.0 2.253147 0.000000
966.5 2.253006 0.000000
967.0 2.252866 0.000000
967.5 2.252725 0.000000
968.0 2.252584 0.000000
968.5 2.252441 0.000000
969.0 2.252296 0.000000
969.5 2.252149 0.000000
970.0 2.252000 0.000000
970.5 2.251848 0.000000
971.0 2.251693 0.000000
971.5 2.251536 0.000000
972.0 2.251378 0.000000
972.5 2.251218 0.000000
973.0 2.251058 0.000000
973.5 2.250897 0.000000
974.0 2.250737 0.000000
974.5 2.250577 0.000000
975.0 2.250418 0.000000
975.5 2.250262 0.000000
976.0 2.250107 0.000000
976.5 2.249955 0.000000
977.0 2.249805 0.000000
977.5 2.249660 0.000000
978.0 2.249518 0.000000
978.5 2.249381 0.000000
979.0 2.249248 0.000000
979.5 2.249121 0.000000
980.0 2.249000 0.000000
980.5 2.248885 0.000000
981.0 2.248775 0.000000
981.5 2.248671 0.000000
982.0 2.248571 0.000000
982.5 2.248474 0.000000
983.0 2.248380 0.000000
983.5 2.248289 0.000000
984.0 2.248199 0.000000
984.5 2.248110 0.000000
985.0 2.248021 0.000000
985.5 2.247932 0.000000
986.0 2.247842 0.000000
986.5 2.247750 0.000000
987.0 2.247655 0.000000
987.5 2.247558 0.000000
988.0 2.247457 0.000000
988.5 2.247351 0.000000
989.0 2.247240 0.000000
989.5 2.247123 0.000000
990.0 2.247000 0.000000
990.5 2.246870 0.000000
991.0 2.246733 0.000000
991.5 2.246591 0.000000
992.0 2.246444 0.000000
992.5 2.246293 0.000000
993.0 2.246138 0.000000
993.5 2.245980 0.000000
994.0 2.245820 0.000000
994.5 2.245659 0.000000
995.0 2.245497 0.000000
995.5 2.245335 0.000000
996.0 2.245174 0.000000
996.5 2.245014 0.000000
997.0 2.244857 0.000000
997.5 2.244703 0.000000
998.0 2.244552 0.000000
998.5 2.244405 0.000000
999.0 2.244264 0.000000
999.5 2.244129 0.000000
1000.0 2.244000 0.000000
1000.5 2.243878 0.000000
1001.0 2.243763 0.000000
1001.5 2.243654 0.000000
1002.0 2.243549 0.000000
1002.5 2.243449 0.000000
1003.0 2.243353 0.000000
1003.5 2.243260 0.000000
1004.0 2.243169 0.000000
1004.5 2.243080 0.000000
1005.0 2.242992 0.000000
1005.5 2.242904 0.000000
1006.0 2.242815 0.000000
1006.5 2.242725 0.000000
1007.0 2.242633 0.000000
1007.5 2.242538 0.000000
1008.0 2.242440 0.000000
1008.5 2.242338 0.000000
1009.0 2.242231 0.000000
1009.5 2.242119 0.000000
1010.0 2.242000 0.000000
1010.5 2.241875 0.000000
1011.0 2.241743 0.000000
1011.5 2.241605 0.000000
1012.0 2.241463 0.000000
1012.5 2.241316 0.000000
1013.0 2.241165 0.000000
1013.5 2.241011 0.000000
1014.0 2.240854 0.000000
1014.5 2.240696 0.000000
1015.0 2.240536 0.000000
1015.5 2.240375 0.000000
1016.0 2.240214 0.000000
1016.5 2.240054 0.000000
1017.0 2.239895 0.000000
1017.5 2.239738 0.000000
1018.0 2.239583 0.000000
1018.5 2.239431 0.000000
1019.0 2.239283 0.000000
1019.5 2.239139 0.000000
1020.0 2.239000 0.000000
1020.5 2.238866 0.000000
1021.0 2.238738 0.000000
1021.5 2.238614 0.000000
1022.0 2.238496 0.000000
1022.5 2.238381 0.000000
1023.0 2.238271 0.000000
1023.5 2.238164 0.000000
1024.0 2.238061 0.000000
1024.5 2.237962 0.000000
1025.0 2.237865 0.000000
1025.5 2.237771 0.000000
1026.0 2.237679 0.000000
1026.5 2.237590 0.000000
1027.0 2.237502 0.000000
1027.5 2.237416 0.000000
1028.0 2.237332 0.000000
1028.5 2.237248 0.000000
1029.0 2.237165 0.000000
1029.5 2.237082 0.000000
1030.0 2.237000 0.000000
1030.5 2.236917 0.000000
1031.0 2.236835 0.000000
1031.5 2.236751 0.000000
1032.0 2.236667 0.000000
1032.5 2.236581 0.000000
1033.0 2.236495 0.000000
1033.5 2.236406 0.000000
1034.0 2.236316 0.000000
1034.5 2.236224 0.000000
1035.0 2.236129 0.000000
1035.5 2.236032 0.000000
1036.0 2.235932 0.000000
1036.5 2.235829 0.000000
1037.0 2.235722 0.000000
1037.5 2.235612 0.000000
1038.0 2.235498 0.000000
1038.5 2.235380 0.000000
1039.0 2.235258 0.000000
1039.5 2.235132 0.000000
1040.0 2.235000 0.000000
1040.5 2.234864 0.000000
1041.0 2.234723 0.000000
1041.5 2.234578 0.000000
1042.0 2.234429 0.000000
1042.5 2.234278 0.000000
1043.0 2.234124 0.000000
1043.5 2.233968 0.000000
1044.0 2.233811 0.000000
1044.5 2.233653 0.000000
1045.0 2.233494 0.000000
1045.5 2.233336 0.000000
1046.0 2.233178 0.000000
1046.5 2.233021 0.000000
1047.0 2.232866 0.000000
1047.5 2.232713 0.000000
1048.0 2.232563 0.000000
1048.5 2.232416 0.000000
1049.0 2.232273 0.000000
1049.5 2.232134 0.000000
1050.0 2.232000 0.000000
1050.5 2.231871 0.000000
1051.0 2.231747 0.000000
1051.5 2.231627 0.000000
1052.0 2.231512 0.000000
1052.5 2.231401 0.000000
1053.0 2.231294 0.000000
1053.5 2.231189 0.000000
1054.0 2.231088 0.000000
1054.5 2.230990 0.000000
1055.0 2.230894 0.000000
1055.5 2.230801 0.000000
1056.0 2.230709 0.000000
1056.5 2.230618 0.000000
1057.0 2.230529 0.000000
1057.5 2.230440 0.000000
1058.0 2.230353 0.000000
1058.5 2.230265 0.000000
1059.0 2.230177 0.000000
1059.5 2.230089 0.000000
1060.0 2.230000 0.000000
1060.5 2.229910 0.000000
1061.0 2.229819 0.000000
1061.5 2.229727 0.000000
1062.0 2.229634 0.000000
1062.5 2.229540 0.000000
1063.0 2.229445 0.000000
1063.5 2.229349 0.000000
1064.0 2.229251 0.000000
1064.5 2.229153 0.000000
1065.0 2.229053 0.000000
1065.5 2.228953 0.000000
1066.0 2.228851 0.000000
1066.5 2.228749 0.000000
1067.0 2.228645 0.000000
1067.5 2.228540 0.000000
1068.0 2.228434 0.000000
1068.5 2.228327 0.000000
1069.0 2.228219 0.000000
1069.5 2.228110 0.000000
1070.0 2.228000 0.000000
1070.5 2.227889 0.000000
1071.0 2.227777 0.000000
1071.5 2.227664 0.000000
1072.0 2.227552 0.000000
1072.5 2.227439 0.000000
1073.0 2.227327 0.000000
1073.5 2.227216 0.000000
1074.0 2.227107 0.000000
1074.5 2.226998 0.000000
1075.0 2.226892 0.000000
1075.5 2.226788 0.000000
1076.0 2.226686 0.000000
1076.5 2.226587 0.000000
1077.0 2.226491 0.000000
1077.5 2.226399 0.000000
1078.0 2.226310 0.000000
1078.5 2.226225 0.000000
1079.0 2.226145 0.000000
1079.5 2.226070 0.000000
1080.0 2.226000 0.000000
1080.5 2.225935 0.000000
1081.0 2.225875 0.000000
1081.5 2.225819 0.000000
1082.0 2.225767 0.000000
1082.5 2.225719 0.000000
1083.0 2.225673 0.000000
1083.5 2.225629 0.000000
1084.0 2.225586 0.000000
1084.5 2.225545 0.000000
1085.0 2.225504 0.000000
1085.5 2.225463 0.000000
1086.0 2.225421 0.000000
1086.5 2.225379 0.000000
1087.0 2.225334 0.000000
1087.5 2.225287 0.000000
1088.0 2.225238 0.000000
1088.5 2.225185 0.000000
1089.0 2.225128 0.000000
1089.5 2.225066 0.000000
1090.0 2.225000 0.000000
1090.5 2.224928 0.000000
1091.0 2.224851 0.000000
1091.5 2.224769 0.000000
1092.0 2.224683 0.000000
1092.5 2.224592 0.000000
1093.0 2.224498 0.000000
1093.5 2.224401 0.000000
1094.0 2.224300 0.000000
1094.5 2.224197 0.000000
1095.0 2.224092 0.000000
1095.5 2.223985 0.000000
1096.0 2.223877 0.000000
1096.5 2.223767 0.000000
1097.0 2.223657 0.000000
1097.5 2.223546 0.000000
1098.0 2.223435 0.000000
1098.5 2.223325 0.000000
1099.0 2.223215 0.000000
1099.5 2.223107 0.000000
1100.0 2.223000 0.000000
1100.5 2.222895 0.000000
1101.0 2.222792 0.000000
1101.5 2.222690 0.000000
1102.0 2.222589 0.000000
1102.5 2.222490 0.000000
1103.0 2.222391 0.000000
1103.5 2.222293 0.000000
1104.0 2.222196 0.000000
1104.5 2.222099 0.000000
1105.0 2.222002 0.000000
1105.5 2.221905 0.000000
1106.0 2.221808 0.000000
1106.5 2.221711 0.000000
1107.0 2.221613 0.000000
1107.5 2.221514 0.000000
1108.0 2.221414 0.000000
1108.5 2.221313 0.000000
1109.0 2.221210 0.000000
1109.5 2.221106 0.000000
1110.0 2.221000 0.000000
1110.5 2.220892 0.000000
1111.0 2.220783 0.000000
1111.5 2.220672 0.000000
1112.0 2.220561 0.000000
1112.5 2.220449 0.000000
1113.0 2.220337 0.000000
1113.5 2.220226 0.000000
1114.0 2.220116 0.000000
1114.5 2.220007 0.000000
1115.0 2.219899 0.000000
1115.5 2.219793 0.000000
1116.0 2.219690 0.000000
1116.5 2.219590 0.000000
1117.0 2.219493 0.000000
1117.5 2.219399 0.000000
1118.0 2.219310 0.000000
1118.5 2.219225 0.000000
1119.0 2.219144 0.000000
1119.5 2.219069 0.000000
1120.0 2.219000 0.000000
1120.5 2.218936 0.000000
1121.0 2.218878 0.000000
1121.5 2.218825 0.000000
1122.0 2.218775 0.000000
1122.5 2.218729 0.000000
1123.0 2.218686 0.000000
1123.5 2.218645 0.000000
1124.0 2.218605 0.000000
1124.5 2.218566 0.000000
1125.0 2.218527 0.000000
1125.5 2.218488 0.000000
1126.0 2.218447 0.000000
1126.5 2.218404 0.000000
1127.0 2.218359 0.000000
1127.5 2.218311 0.000000
1128.0 2.218259 0.000000
1128.5 2.218203 0.000000
1129.0 2.218141 0.000000
1129.5 2.218074 0.000000
1130.0 2.218000 0.000000
1130.5 2.217919 0.000000
1131.0 2.217832 0.000000
1131.5 2.217739 0.000000
1132.0 2.217642 0.000000
1132.5 2.217540 0.000000
1133.0 2.217435 0.000000
1133.5 2.217327 0.000000
1134.0 2.217216 0.000000
1134.5 2.217105 0.000000
1135.0 2.216993 0.000000
1135.5 2.216881 0.000000
1136.0 2.216770 0.000000
1136.5 2.216661 0.000000
1137.0 2.216554 0.000000
1137.5 2.216449 0.000000
1138.0 2.216349 0.000000
1138.5 2.216253 0.000000
1139.0 2.216163 0.000000
1139.5 2.216078 0.000000
1140.0 2.216000 0.000000
1140.5 2.215929 0.000000
1141.0 2.215865 0.000000
1141.5 2.215807 0.000000
1142.0 2.215753 0.000000
1142.5 2.215705 0.000000
1143.0 2.215660 0.000000
1143.5 2.215617 0.000000
1144.0 2.215577 0.000000
1144.5 2.215539 0.000000
1145.0 2.215501 0.000000
1145.5 2.215463 0.000000
1146.0 2.215425 0.000000
1146.5 2.215385 0.000000
1147.0 2.215343 0.000000
1147.5 2.215297 0.000000
1148.0 2.215248 0.000000
1148.5 2.215195 0.000000
1149.0 2.215136 0.000000
1149.5 2.215071 0.000000
1150.0 2.215000 0.000000
1150.5 2.214921 0.000000
1151.0 2.214836 0.000000
1151.5 2.214745 0.000000
1152.0 2.214649 0.000000
1152.5 2.214548 0.000000
1153.0 2.214443 0.000000
1153.5 2.214336 0.000000
1154.0 2.214226 0.000000
1154.5 2.214114 0.000000
1155.0 2.214002 0.000000
1155.5 2.213890 0.000000
1156.0 2.213778 0.000000
1156.5 2.213668 0.000000
1157.0 2.213560 0.000000
1157.5 2.213455 0.000000
1158.0 2.213354 0.000000
1158.5 2.213257 0.000000
1159.0 2.213165 0.000000
1159.5 2.213079 0.000000
1160.0 2.213000 0.000000
1160.5 2.212928 0.000000
1161.0 2.212862 0.000000
1161.5 2.212802 0.000000
1162.0 2.212748 0.000000
1162.5 2.212698 0.000000
1163.0 2.212652 0.000000
1163.5 2.212609 0.000000
1164.0 2.212568 0.000000
1164.5 2.212529 0.000000
1165.0 2.212490 0.000000
1165.5 2.212452 0.000000
1166.0 2.212414 0.000000
1166.5 2.212374 0.000000
1167.0 2.212332 0.000000
1167.5 2.212287 0.000000
1168.0 2.212240 0.000000
1168.5 2.212188 0.000000
1169.0 2.212131 0.000000
1169.5 2.212069 0.000000
1170.0 2.212000 0.000000
1170.5 2.211925 0.000000
1171.0 2.211843 0.000000
1171.5 2.211756 0.000000
1172.0 2.211663 0.000000
1172.5 2.211566 0.000000
1173.0 2.211466 0.000000
1173.5 2.211362 0.000000
1174.0 2.211255 0.000000
1174.5 2.211147 0.000000
1175.0 2.211037 0.000000
1175.5 2.210926 0.000000
1176.0 2.210815 0.000000
1176.5 2.210705 0.000000
1177.0 2.210596 0.000000
1177.5 2.210489 0.000000
1178.0 2.210384 0.000000
1178.5 2.210282 0.000000
1179.0 2.210183 0.000000
1179.5 2.210089 0.000000
1180.0 2.210000 0.000000
1180.5 2.209916 0.000000
1181.0 2.209837 0.000000
1181.5 2.209764 0.000000
1182.0 2.209695 0.000000
1182.5 2.209630 0.000000
1183.0 2.209569 0.000000
1183.5 2.209513 0.000000
1184.0 2.209459 0.000000
1184.5 2.209410 0.000000
1185.0 2.209363 0.000000
1185.5 2.209319 0.000000
1186.0 2.209277 0.000000
1186.5 2.209238 0.000000
1187.0 2.209200 0.000000
1187.5 2.209164 0.000000
1188.0 2.209130 0.000000
1188.5 2.209096 0.000000
1189.0 2.209064 0.000000
1189.5 2.209032 0.000000
1190.0 2.209000 0.000000
1190.5 2.208968 0.000000
1191.0 2.208936 0.000000
1191.5 2.208904 0.000000
1192.0 2.208870 0.000000
1192.5 2.208836 0.000000
1193.0 2.208800 0.000000
1193.5 2.208762 0.000000
1194.0 2.208723 0.000000
1194.5 2.208681 0.000000
1195.0 2.208637 0.000000
1195.5 2.208590 0.000000
1196.0 2.208541 0.000000
1196.5 2.208487 0.000000
1197.0 2.208431 0.000000
1197.5 2.208370 0.000000
1198.0 2.208305 0.000000
1198.5 2.208236 0.000000
1199.0 2.208163 0.000000
1199.5 2.208084 0.000000
1200.0 2.208000 0.000000
