Repository: tiberlab/tibercad

tibercad
========

tiberCAD is a multiscale/multiphysics TCAD software, developed at the Electronic Engineering
Department of Tor Vergata University of Rome since 2005. Its main distinctive feature is the
combination of continuum models with atomistic ones in a single simulation environment.
The software is divided into a core and modules. The modules implement the actual physical models.
The code is heavily based on the [libMesh FEM library](https://libmesh.github.io), and uses [PETSc](https://www.mcs.anl.gov/petsc) and [SLEPc](http://slepc.upv.es/) numerical libraries.

See CONTRIBUTORS for a list of peope that contributed to tiberCAD.

File: materials/optics/MAPbI3_Alonso.dat
# DOI:10.1116/1.5121604 
# | wavelength | n | k
229.5 2.015940 0.584407
230.0 2.004286 0.584242
230.5 1.992732 0.584045
231.0 1.980266 0.584115
231.5 1.965898 0.584751
232.0 1.949951 0.586043
232.5 1.934627 0.588771
233.0 1.921396 0.590898
233.5 1.911041 0.592162
234.0 1.902865 0.592724
234.5 1.896069 0.592835
235.0 1.889847 0.592766
235.5 1.883389 0.592772
236.0 1.876265 0.592987
236.5 1.869163 0.595456
237.0 1.861601 0.598421
237.5 1.853551 0.601569
238.0 1.845101 0.604876
238.5 1.836606 0.608228
239.0 1.828915 0.612483
239.5 1.822005 0.616685
240.0 1.815535 0.620768
240.5 1.809142 0.624853
241.0 1.802464 0.629067
241.5 1.795307 0.633482
242.0 1.788368 0.638902
242.5 1.781855 0.644376
243.0 1.776198 0.649577
243.5 1.771720 0.654375
244.0 1.768176 0.658849
244.5 1.765673 0.664410
245.0 1.763481 0.670219
245.5 1.761114 0.676111
246.0 1.758210 0.682226
246.5 1.754731 0.688587
247.0 1.751736 0.696844
247.5 1.749052 0.705431
248.0 1.746906 0.713824
248.5 1.745660 0.721865
249.0 1.745357 0.729164
249.5 1.745082 0.734048
250.0 1.745471 0.738652
250.5 1.746310 0.743063
251.0 1.747388 0.747368
251.5 1.748494 0.751654
252.0 1.750001 0.757320
252.5 1.751766 0.764065
253.0 1.753464 0.770826
253.5 1.755208 0.777554
254.0 1.757067 0.784100
254.5 1.758539 0.789057
255.0 1.760369 0.793844
255.5 1.762536 0.798469
256.0 1.764968 0.802962
256.5 1.767592 0.807354
257.0 1.770343 0.811684
257.5 1.773260 0.816035
258.0 1.776369 0.820284
258.5 1.779740 0.824396
259.0 1.783445 0.828339
259.5 1.787551 0.832077
260.0 1.791643 0.834617
260.5 1.796026 0.836961
261.0 1.800522 0.839241
261.5 1.804934 0.841549
262.0 1.808770 0.843333
262.5 1.811711 0.844267
263.0 1.814361 0.845333
263.5 1.816907 0.846445
264.0 1.819537 0.847514
264.5 1.822426 0.848460
265.0 1.825328 0.848780
265.5 1.827510 0.847263
266.0 1.829665 0.845762
266.5 1.831648 0.844344
267.0 1.833319 0.843073
267.5 1.834630 0.841969
268.0 1.835638 0.840901
268.5 1.836464 0.839838
269.0 1.837245 0.838797
269.5 1.838017 0.837761
270.0 1.838743 0.836747
270.5 1.839386 0.835772
271.0 1.839906 0.834852
271.5 1.840282 0.833999
272.0 1.840489 0.833161
272.5 1.840497 0.832281
273.0 1.840357 0.831468
273.5 1.840066 0.830722
274.0 1.839627 0.830043
274.5 1.839056 0.829424
275.0 1.838377 0.828853
275.5 1.837678 0.828463
276.0 1.836925 0.828117
276.5 1.836134 0.827789
277.0 1.835308 0.827475
277.5 1.834422 0.827188
278.0 1.833452 0.826940
278.5 1.832371 0.826740
279.0 1.831154 0.826602
279.5 1.830026 0.827096
280.0 1.828856 0.827953
280.5 1.827548 0.828874
281.0 1.826145 0.829839
281.5 1.824688 0.830830
282.0 1.823219 0.831828
282.5 1.821759 0.832825
283.0 1.820299 0.833822
283.5 1.818873 0.834920
284.0 1.817637 0.836476
284.5 1.816375 0.838045
285.0 1.815078 0.839632
285.5 1.813735 0.841244
286.0 1.812333 0.842885
286.5 1.810864 0.844569
287.0 1.809316 0.846303
287.5 1.807673 0.848086
288.0 1.805926 0.849920
288.5 1.804084 0.851803
289.0 1.802159 0.853729
289.5 1.800162 0.855693
290.0 1.798105 0.857691
290.5 1.796005 0.859725
291.0 1.793957 0.861969
291.5 1.791861 0.864242
292.0 1.789697 0.866552
292.5 1.787443 0.868912
293.0 1.785079 0.871332
293.5 1.782582 0.873824
294.0 1.779966 0.876464
294.5 1.777280 0.879399
295.0 1.774434 0.882422
295.5 1.771451 0.885524
296.0 1.768354 0.888693
296.5 1.765167 0.891919
297.0 1.761913 0.895190
297.5 1.758614 0.898497
298.0 1.755294 0.901827
298.5 1.751972 0.905171
299.0 1.748669 0.908517
299.5 1.745563 0.912154
300.0 1.742694 0.916110
300.5 1.739907 0.920034
301.0 1.737224 0.923916
301.5 1.734661 0.927746
302.0 1.732207 0.931528
302.5 1.729831 0.935279
303.0 1.727732 0.939440
303.5 1.726335 0.944859
304.0 1.724928 0.950292
304.5 1.723480 0.955758
305.0 1.721959 0.961273
305.5 1.720333 0.966857
306.0 1.718577 0.972525
306.5 1.716694 0.978277
307.0 1.715048 0.984684
307.5 1.713585 0.991582
308.0 1.712080 0.998517
308.5 1.710558 1.005474
309.0 1.709044 1.012438
309.5 1.707564 1.019394
310.0 1.706141 1.026328
310.5 1.705390 1.034212
311.0 1.704820 1.042185
311.5 1.704364 1.050093
312.0 1.704037 1.057925
312.5 1.703851 1.065672
313.0 1.703786 1.073344
313.5 1.704450 1.082023
314.0 1.705175 1.090761
314.5 1.705860 1.099517
315.0 1.706452 1.108326
315.5 1.706899 1.117224
316.0 1.707300 1.126477
316.5 1.708130 1.136873
317.0 1.708781 1.147380
317.5 1.709341 1.157939
318.0 1.709895 1.168496
318.5 1.710529 1.178991
319.0 1.711322 1.189367
319.5 1.713513 1.201219
320.0 1.716451 1.213510
320.5 1.719658 1.225567
321.0 1.723123 1.237394
321.5 1.726837 1.248994
322.0 1.729782 1.258991
322.5 1.732507 1.268174
323.0 1.735452 1.277166
323.5 1.738605 1.285974
324.0 1.741937 1.294617
324.5 1.745406 1.303125
325.0 1.748972 1.311526
325.5 1.752596 1.319849
326.0 1.756314 1.328219
326.5 1.761977 1.339153
327.0 1.767608 1.350042
327.5 1.773270 1.360839
328.0 1.779037 1.371485
328.5 1.784981 1.381925
329.0 1.791174 1.392103
329.5 1.797679 1.401968
330.0 1.804397 1.411382
330.5 1.810838 1.419764
331.0 1.817556 1.427869
331.5 1.824530 1.435712
332.0 1.831738 1.443311
332.5 1.839139 1.450699
333.0 1.846674 1.457922
333.5 1.854288 1.465023
334.0 1.861932 1.472043
334.5 1.869576 1.479005
335.0 1.877257 1.486018
335.5 1.884911 1.493052
336.0 1.892512 1.500070
336.5 1.900115 1.507030
337.0 1.907780 1.513887
337.5 1.915564 1.520594
338.0 1.923523 1.527108
338.5 1.931712 1.533385
339.0 1.940183 1.539385
339.5 1.948916 1.545126
340.0 1.957830 1.550671
340.5 1.966846 1.556087
341.0 1.976279 1.561938
341.5 1.987781 1.570402
342.0 1.999435 1.578648
342.5 2.011529 1.586450
343.0 2.024347 1.593590
343.5 2.038153 1.599864
344.0 2.052764 1.605424
344.5 2.066915 1.610064
345.0 2.080268 1.614791
345.5 2.092463 1.620353
346.0 2.103822 1.626497
346.5 2.115144 1.632604
347.0 2.127218 1.638067
347.5 2.140591 1.642470
348.0 2.154848 1.646144
348.5 2.169331 1.649597
349.0 2.183394 1.653322
349.5 2.196649 1.657609
350.0 2.208185 1.660865
350.5 2.218899 1.663738
351.0 2.229511 1.666661
351.5 2.240242 1.669466
352.0 2.251194 1.672082
352.5 2.262435 1.674457
353.0 2.274034 1.676546
353.5 2.286057 1.678302
354.0 2.298571 1.679680
354.5 2.311631 1.680647
355.0 2.325683 1.681961
355.5 2.340654 1.683795
356.0 2.355846 1.685446
356.5 2.371140 1.687005
357.0 2.386416 1.688556
357.5 2.401465 1.690053
358.0 2.414678 1.689370
358.5 2.427748 1.688794
359.0 2.440754 1.688269
359.5 2.453774 1.687740
360.0 2.466887 1.687152
360.5 2.480170 1.686455
361.0 2.493701 1.685599
361.5 2.506089 1.682348
362.0 2.518829 1.678746
362.5 2.532003 1.674894
363.0 2.545560 1.670829
363.5 2.559448 1.666593
364.0 2.573496 1.662039
364.5 2.587535 1.657016
365.0 2.601754 1.651934
365.5 2.616102 1.646826
366.0 2.630526 1.641726
366.5 2.644609 1.636078
367.0 2.658606 1.630396
367.5 2.672532 1.624818
368.0 2.686335 1.619371
368.5 2.699974 1.614078
369.0 2.712641 1.607571
369.5 2.725072 1.601041
370.0 2.737377 1.594643
370.5 2.749566 1.588370
371.0 2.761650 1.582212
371.5 2.773632 1.576145
372.0 2.785047 1.569321
372.5 2.796398 1.562589
373.0 2.807696 1.555941
373.5 2.818950 1.549370
374.0 2.830172 1.542869
374.5 2.840629 1.535056
375.0 2.851014 1.527161
375.5 2.861409 1.519318
376.0 2.871810 1.511528
376.5 2.881823 1.503074
377.0 2.891559 1.494185
377.5 2.901266 1.485371
378.0 2.910953 1.476683
378.5 2.920794 1.468506
379.0 2.930558 1.460423
379.5 2.940230 1.452439
380.0 2.949795 1.444560
380.5 2.958433 1.435133
381.0 2.966586 1.425068
381.5 2.974608 1.415121
382.0 2.982502 1.405338
382.5 2.990249 1.395715
383.0 2.997817 1.386224
383.5 3.005211 1.376861
384.0 3.011805 1.366179
384.5 3.018261 1.355544
385.0 3.024629 1.344993
385.5 3.030934 1.334514
386.0 3.036189 1.321771
386.5 3.041301 1.308720
387.0 3.046448 1.295699
387.5 3.051658 1.282695
388.0 3.057379 1.270719
388.5 3.063355 1.259139
389.0 3.069342 1.247600
389.5 3.075210 1.236153
390.0 3.080827 1.224850
390.5 3.086060 1.213739
391.0 3.090777 1.202866
391.5 3.094843 1.192277
392.0 3.097284 1.179777
392.5 3.098763 1.166921
393.0 3.099691 1.154283
393.5 3.100236 1.141793
394.0 3.100570 1.129385
394.5 3.100863 1.116993
395.0 3.101291 1.104557
395.5 3.102077 1.092156
396.0 3.103620 1.080528
396.5 3.105418 1.068824
397.0 3.107169 1.057150
397.5 3.108571 1.045606
398.0 3.109323 1.034289
398.5 3.109315 1.023227
399.0 3.108681 1.012369
399.5 3.107569 1.001661
400.0 3.106131 0.991049
400.5 3.104521 0.980481
401.0 3.102548 0.968814
401.5 3.100583 0.956954
402.0 3.098650 0.945070
402.5 3.096718 0.933170
403.0 3.094752 0.921266
403.5 3.092720 0.909366
404.0 3.090982 0.898837
404.5 3.089366 0.889218
405.0 3.087599 0.879633
405.5 3.085672 0.870081
406.0 3.083572 0.860566
406.5 3.081287 0.851089
407.0 3.078824 0.841647
407.5 3.076222 0.832227
408.0 3.073530 0.822815
408.5 3.070873 0.813687
409.0 3.069139 0.808036
409.5 3.067446 0.802367
410.0 3.065825 0.796673
410.5 3.064225 0.790968
411.0 3.062567 0.785272
411.5 3.060776 0.779604
412.0 3.058237 0.771866
412.5 3.055397 0.764124
413.0 3.052204 0.756455
413.5 3.048617 0.748867
414.0 3.044603 0.741365
414.5 3.040513 0.735108
415.0 3.036517 0.730047
415.5 3.032518 0.724974
416.0 3.028637 0.719859
416.5 3.024864 0.714706
417.0 3.021172 0.709521
417.5 3.017531 0.704311
418.0 3.013914 0.699083
418.5 3.010290 0.693845
419.0 3.006605 0.688607
419.5 3.002797 0.683384
420.0 2.998870 0.678495
420.5 2.994814 0.674194
421.0 2.990439 0.669952
421.5 2.985695 0.665781
422.0 2.980663 0.661660
422.5 2.975500 0.657553
423.0 2.970368 0.653427
423.5 2.965506 0.649613
424.0 2.961465 0.647851
424.5 2.957868 0.645987
425.0 2.954619 0.644042
425.5 2.951592 0.642046
426.0 2.948656 0.640025
426.5 2.945682 0.638009
427.0 2.942529 0.635973
427.5 2.939078 0.633996
428.0 2.935197 0.632107
428.5 2.930753 0.630335
429.0 2.925674 0.628693
429.5 2.920114 0.627149
430.0 2.914277 0.625658
430.5 2.908387 0.624255
431.0 2.902725 0.623225
431.5 2.897413 0.622115
432.0 2.892578 0.620900
432.5 2.888182 0.619586
433.0 2.884163 0.618187
433.5 2.880463 0.616715
434.0 2.877022 0.615185
434.5 2.873777 0.613609
435.0 2.870761 0.612436
435.5 2.867970 0.611945
436.0 2.865192 0.611452
436.5 2.862370 0.610966
437.0 2.859493 0.610491
437.5 2.856563 0.610027
438.0 2.853586 0.609571
438.5 2.850568 0.609124
439.0 2.847512 0.608683
439.5 2.844423 0.608249
440.0 2.841489 0.608668
440.5 2.838650 0.609634
441.0 2.835794 0.610605
441.5 2.832930 0.611579
442.0 2.830074 0.612554
442.5 2.827240 0.613526
443.0 2.824447 0.614491
443.5 2.821736 0.615567
444.0 2.819119 0.616723
444.5 2.816595 0.617860
445.0 2.814205 0.618971
445.5 2.811990 0.620044
446.0 2.809993 0.621071
446.5 2.808256 0.622041
447.0 2.806820 0.622946
447.5 2.805845 0.624499
448.0 2.805129 0.626015
448.5 2.804620 0.627485
449.0 2.804270 0.628921
449.5 2.804030 0.630337
450.0 2.803853 0.631753
450.5 2.803689 0.633167
451.0 2.803496 0.634587
451.5 2.803286 0.636011
452.0 2.803082 0.637434
452.5 2.802912 0.638850
453.0 2.802761 0.640078
453.5 2.802684 0.641241
454.0 2.802717 0.642378
454.5 2.802886 0.643485
455.0 2.803215 0.644554
455.5 2.803713 0.645584
456.0 2.804369 0.646578
456.5 2.805176 0.647536
457.0 2.806128 0.648477
457.5 2.807219 0.649407
458.0 2.808433 0.650307
458.5 2.809763 0.651180
459.0 2.811213 0.652024
459.5 2.812807 0.652834
460.0 2.814568 0.653604
460.5 2.816521 0.654329
461.0 2.818683 0.655004
461.5 2.821024 0.655636
462.0 2.823489 0.656238
462.5 2.826002 0.656736
463.0 2.828517 0.657185
463.5 2.830989 0.657643
464.0 2.833371 0.658122
464.5 2.835673 0.658617
465.0 2.837941 0.659120
465.5 2.840220 0.659620
466.0 2.842552 0.660107
466.5 2.844983 0.660570
467.0 2.847399 0.660318
467.5 2.849827 0.659309
468.0 2.852430 0.658260
468.5 2.855194 0.657177
469.0 2.858101 0.656062
469.5 2.861139 0.654920
470.0 2.864291 0.653755
470.5 2.867541 0.652569
471.0 2.870876 0.651367
471.5 2.874279 0.650152
472.0 2.877573 0.648250
472.5 2.880796 0.645972
473.0 2.884005 0.643701
473.5 2.887171 0.641446
474.0 2.890262 0.639212
474.5 2.893250 0.637006
475.0 2.896104 0.634833
475.5 2.898805 0.632698
476.0 2.901371 0.630596
476.5 2.903833 0.628521
477.0 2.906221 0.626465
477.5 2.908565 0.624422
478.0 2.910834 0.622109
478.5 2.913086 0.619640
479.0 2.915384 0.617166
479.5 2.917756 0.614680
480.0 2.920234 0.612176
480.5 2.922846 0.609648
481.0 2.925621 0.607091
481.5 2.928551 0.604507
482.0 2.931602 0.601903
482.5 2.934736 0.599288
483.0 2.937914 0.596668
483.5 2.940900 0.593052
484.0 2.943815 0.589228
484.5 2.946668 0.585425
485.0 2.949421 0.581648
485.5 2.952038 0.577905
486.0 2.954495 0.574200
486.5 2.956668 0.569796
487.0 2.958699 0.565246
487.5 2.960650 0.560717
488.0 2.962551 0.556204
488.5 2.964430 0.551701
489.0 2.966318 0.547202
489.5 2.968243 0.542701
490.0 2.970235 0.538195
490.5 2.972365 0.533908
491.0 2.974639 0.529720
491.5 2.977056 0.525514
492.0 2.979561 0.521299
492.5 2.982070 0.517091
493.0 2.984499 0.512903
493.5 2.986766 0.508750
494.0 2.988787 0.504644
494.5 2.990529 0.500904
495.0 2.991959 0.497713
495.5 2.993020 0.494585
496.0 2.993758 0.491513
496.5 2.994221 0.488487
497.0 2.994456 0.485499
497.5 2.994508 0.482540
498.0 2.994424 0.479604
498.5 2.994251 0.476682
499.0 2.994037 0.473766
499.5 2.993824 0.470849
500.0 2.993563 0.467527
500.5 2.993307 0.464134
501.0 2.993062 0.460738
501.5 2.992827 0.457340
502.0 2.992599 0.453941
502.5 2.992375 0.450541
503.0 2.992153 0.447139
503.5 2.991931 0.443737
504.0 2.991705 0.440336
504.5 2.991474 0.436934
505.0 2.991235 0.433533
505.5 2.990865 0.429296
506.0 2.990381 0.424337
506.5 2.989878 0.419378
507.0 2.989331 0.414424
507.5 2.988715 0.409478
508.0 2.988005 0.404542
508.5 2.987174 0.399620
509.0 2.986197 0.394715
509.5 2.985048 0.389829
510.0 2.983818 0.385878
510.5 2.982406 0.382286
511.0 2.980739 0.378723
511.5 2.978793 0.375192
512.0 2.976541 0.371694
512.5 2.974003 0.368226
513.0 2.971332 0.364768
513.5 2.968706 0.361299
514.0 2.966304 0.357797
514.5 2.964261 0.354246
515.0 2.962540 0.350694
515.5 2.961103 0.347576
516.0 2.959807 0.344438
516.5 2.958563 0.341291
517.0 2.957284 0.338146
517.5 2.955879 0.335012
518.0 2.954261 0.331899
518.5 2.952348 0.328816
519.0 2.950154 0.325759
519.5 2.947760 0.322720
520.0 2.945247 0.319689
520.5 2.942700 0.316709
521.0 2.940195 0.313732
521.5 2.937768 0.310742
522.0 2.935421 0.307739
522.5 2.933157 0.304722
523.0 2.930977 0.301692
523.5 2.928883 0.298648
524.0 2.926878 0.295592
524.5 2.924964 0.292522
525.0 2.923141 0.289438
525.5 2.921419 0.286394
526.0 2.919789 0.283462
526.5 2.918192 0.280523
527.0 2.916571 0.277583
527.5 2.914871 0.274648
528.0 2.913036 0.271721
528.5 2.911012 0.268809
529.0 2.908740 0.265915
529.5 2.906167 0.263043
530.0 2.903234 0.260199
530.5 2.899955 0.258173
531.0 2.896237 0.256402
531.5 2.892206 0.254654
532.0 2.888122 0.252906
532.5 2.884246 0.251136
533.0 2.880765 0.249326
533.5 2.877666 0.247479
534.0 2.874899 0.245599
534.5 2.872417 0.243692
535.0 2.870170 0.241762
535.5 2.868111 0.239813
536.0 2.866189 0.237849
536.5 2.864356 0.235876
537.0 2.862562 0.233897
537.5 2.860757 0.231917
538.0 2.858911 0.229937
538.5 2.857023 0.227958
539.0 2.855139 0.226525
539.5 2.853232 0.225292
540.0 2.851291 0.224060
540.5 2.849318 0.222830
541.0 2.847315 0.221600
541.5 2.845286 0.220370
542.0 2.843232 0.219140
542.5 2.841157 0.217910
543.0 2.839064 0.216680
543.5 2.836954 0.215449
544.0 2.834832 0.214218
544.5 2.832699 0.212985
545.0 2.830558 0.211751
545.5 2.828413 0.210515
546.0 2.826265 0.209278
546.5 2.824118 0.208039
547.0 2.821981 0.206887
547.5 2.819856 0.205861
548.0 2.817737 0.204832
548.5 2.815625 0.203802
549.0 2.813521 0.202769
549.5 2.811428 0.201734
550.0 2.809347 0.200697
550.5 2.807278 0.199657
551.0 2.805225 0.198615
551.5 2.803189 0.197570
552.0 2.801170 0.196522
552.5 2.799171 0.195471
553.0 2.797194 0.194417
553.5 2.795239 0.193360
554.0 2.793310 0.192300
554.5 2.791406 0.191237
555.0 2.789530 0.190170
555.5 2.787684 0.189100
556.0 2.785868 0.188026
556.5 2.784084 0.186965
557.0 2.782329 0.185909
557.5 2.780601 0.184850
558.0 2.778898 0.183788
558.5 2.777220 0.182723
559.0 2.775564 0.181655
559.5 2.773930 0.180585
560.0 2.772315 0.179512
560.5 2.770717 0.178437
561.0 2.769137 0.177359
561.5 2.767571 0.176279
562.0 2.766018 0.175198
562.5 2.764478 0.174114
563.0 2.762947 0.173028
563.5 2.761426 0.171941
564.0 2.759911 0.170852
564.5 2.758402 0.169761
565.0 2.756897 0.168670
565.5 2.755410 0.167834
566.0 2.753938 0.167221
566.5 2.752464 0.166608
567.0 2.750988 0.165993
567.5 2.749508 0.165379
568.0 2.748022 0.164764
568.5 2.746529 0.164149
569.0 2.745030 0.163533
569.5 2.743525 0.162918
570.0 2.742016 0.162301
570.5 2.740503 0.161685
571.0 2.738987 0.161068
571.5 2.737468 0.160450
572.0 2.735947 0.159832
572.5 2.734426 0.159213
573.0 2.732904 0.158593
573.5 2.731383 0.157973
574.0 2.729864 0.157352
574.5 2.728347 0.156730
575.0 2.726833 0.156107
575.5 2.725322 0.155484
576.0 2.723816 0.154859
576.5 2.722320 0.154311
577.0 2.720838 0.153916
577.5 2.719364 0.153521
578.0 2.717897 0.153125
578.5 2.716439 0.152728
579.0 2.714989 0.152330
579.5 2.713550 0.151931
580.0 2.712122 0.151530
580.5 2.710705 0.151129
581.0 2.709301 0.150727
581.5 2.707910 0.150324
582.0 2.706532 0.149919
582.5 2.705170 0.149513
583.0 2.703824 0.149106
583.5 2.702493 0.148698
584.0 2.701180 0.148288
584.5 2.699885 0.147877
585.0 2.698607 0.147465
585.5 2.697346 0.147051
586.0 2.696101 0.146636
586.5 2.694870 0.146220
587.0 2.693654 0.145803
587.5 2.692451 0.145384
588.0 2.691261 0.144965
588.5 2.690082 0.144544
589.0 2.688914 0.144123
589.5 2.687756 0.143700
590.0 2.686608 0.143277
590.5 2.685477 0.143021
591.0 2.684355 0.142803
591.5 2.683241 0.142584
592.0 2.682132 0.142365
592.5 2.681028 0.142146
593.0 2.679929 0.141926
593.5 2.678833 0.141706
594.0 2.677740 0.141485
594.5 2.676649 0.141264
595.0 2.675559 0.141043
595.5 2.674469 0.140822
596.0 2.673378 0.140600
596.5 2.672285 0.140379
597.0 2.671191 0.140157
597.5 2.670093 0.139935
598.0 2.668991 0.139714
598.5 2.667884 0.139492
599.0 2.666772 0.139271
599.5 2.665652 0.139050
600.0 2.664526 0.138829
600.5 2.663391 0.138608
601.0 2.662248 0.138387
601.5 2.661096 0.138167
602.0 2.659936 0.137947
602.5 2.658770 0.137727
603.0 2.657598 0.137507
603.5 2.656420 0.137287
604.0 2.655238 0.137068
604.5 2.654053 0.136848
605.0 2.652869 0.136726
605.5 2.651684 0.136608
606.0 2.650498 0.136491
606.5 2.649311 0.136373
607.0 2.648125 0.136255
607.5 2.646939 0.136137
608.0 2.645756 0.136019
608.5 2.644575 0.135901
609.0 2.643398 0.135782
609.5 2.642226 0.135663
610.0 2.641058 0.135543
610.5 2.639897 0.135424
611.0 2.638742 0.135303
611.5 2.637595 0.135182
612.0 2.636456 0.135061
612.5 2.635327 0.134939
613.0 2.634208 0.134817
613.5 2.633099 0.134694
614.0 2.632002 0.134570
614.5 2.630918 0.134445
615.0 2.629847 0.134320
615.5 2.628790 0.134193
616.0 2.627748 0.134066
616.5 2.626722 0.133938
617.0 2.625712 0.133809
617.5 2.624720 0.133679
618.0 2.623743 0.133549
618.5 2.622783 0.133417
619.0 2.621839 0.133284
619.5 2.620910 0.133150
620.0 2.619998 0.133041
620.5 2.619102 0.132945
621.0 2.618219 0.132848
621.5 2.617352 0.132750
622.0 2.616497 0.132651
622.5 2.615657 0.132552
623.0 2.614829 0.132452
623.5 2.614015 0.132351
624.0 2.613213 0.132249
624.5 2.612423 0.132147
625.0 2.611645 0.132044
625.5 2.610878 0.131940
626.0 2.610123 0.131836
626.5 2.609378 0.131731
627.0 2.608644 0.131626
627.5 2.607920 0.131520
628.0 2.607205 0.131414
628.5 2.606500 0.131307
629.0 2.605805 0.131199
629.5 2.605118 0.131091
630.0 2.604439 0.130982
630.5 2.603768 0.130873
631.0 2.603105 0.130764
631.5 2.602450 0.130654
632.0 2.601802 0.130560
632.5 2.601162 0.130482
633.0 2.600528 0.130404
633.5 2.599900 0.130325
634.0 2.599277 0.130246
634.5 2.598660 0.130167
635.0 2.598048 0.130087
635.5 2.597441 0.130007
636.0 2.596838 0.129927
636.5 2.596241 0.129847
637.0 2.595648 0.129766
637.5 2.595060 0.129685
638.0 2.594477 0.129604
638.5 2.593898 0.129522
639.0 2.593324 0.129441
639.5 2.592755 0.129359
640.0 2.592191 0.129276
640.5 2.591631 0.129194
641.0 2.591075 0.129111
641.5 2.590524 0.129028
642.0 2.589978 0.128945
642.5 2.589436 0.128861
643.0 2.588898 0.128777
643.5 2.588365 0.128693
644.0 2.587836 0.128609
644.5 2.587313 0.128536
645.0 2.586794 0.128485
645.5 2.586280 0.128433
646.0 2.585770 0.128381
646.5 2.585264 0.128329
647.0 2.584763 0.128277
647.5 2.584266 0.128224
648.0 2.583772 0.128171
648.5 2.583283 0.128118
649.0 2.582798 0.128065
649.5 2.582317 0.128011
650.0 2.581840 0.127958
650.5 2.581367 0.127904
651.0 2.580898 0.127850
651.5 2.580433 0.127795
652.0 2.579972 0.127741
652.5 2.579515 0.127686
653.0 2.579061 0.127631
653.5 2.578611 0.127576
654.0 2.578165 0.127520
654.5 2.577723 0.127465
655.0 2.577284 0.127409
655.5 2.576849 0.127353
656.0 2.576417 0.127297
656.5 2.575988 0.127241
657.0 2.575561 0.127184
657.5 2.575137 0.127128
658.0 2.574714 0.127070
658.5 2.574293 0.127011
659.0 2.573873 0.126952
659.5 2.573454 0.126893
660.0 2.573036 0.126834
660.5 2.572617 0.126775
661.0 2.572199 0.126716
661.5 2.571780 0.126657
662.0 2.571361 0.126597
662.5 2.570941 0.126538
663.0 2.570519 0.126479
663.5 2.570095 0.126420
664.0 2.569670 0.126361
664.5 2.569242 0.126302
665.0 2.568811 0.126244
665.5 2.568378 0.126185
666.0 2.567941 0.126126
666.5 2.567500 0.126068
667.0 2.567056 0.126010
667.5 2.566607 0.125952
668.0 2.566154 0.125894
668.5 2.565696 0.125837
669.0 2.565232 0.125780
669.5 2.564763 0.125723
670.0 2.564288 0.125666
670.5 2.563806 0.125609
671.0 2.563318 0.125553
671.5 2.562827 0.125576
672.0 2.562330 0.125599
672.5 2.561828 0.125623
673.0 2.561324 0.125648
673.5 2.560817 0.125672
674.0 2.560310 0.125696
674.5 2.559803 0.125721
675.0 2.559300 0.125745
675.5 2.558800 0.125769
676.0 2.558306 0.125793
676.5 2.557819 0.125816
677.0 2.557340 0.125839
677.5 2.556871 0.125862
678.0 2.556413 0.125884
678.5 2.555968 0.125905
679.0 2.555536 0.125926
679.5 2.555121 0.125946
680.0 2.554722 0.125965
680.5 2.554342 0.125983
681.0 2.553982 0.126000
681.5 2.553643 0.126016
682.0 2.553325 0.126031
682.5 2.553026 0.126046
683.0 2.552743 0.126059
683.5 2.552475 0.126072
684.0 2.552219 0.126084
684.5 2.551973 0.126095
685.0 2.551736 0.126107
685.5 2.551506 0.126154
686.0 2.551282 0.126224
686.5 2.551059 0.126295
687.0 2.550836 0.126366
687.5 2.550611 0.126436
688.0 2.550381 0.126507
688.5 2.550146 0.126579
689.0 2.549908 0.126650
689.5 2.549667 0.126721
690.0 2.549427 0.126793
690.5 2.549188 0.126865
691.0 2.548952 0.126936
691.5 2.548722 0.127007
692.0 2.548497 0.127078
692.5 2.548281 0.127148
693.0 2.548075 0.127218
693.5 2.547880 0.127287
694.0 2.547698 0.127356
694.5 2.547531 0.127424
695.0 2.547381 0.127491
695.5 2.547249 0.127558
696.0 2.547137 0.127623
696.5 2.547046 0.127687
697.0 2.546976 0.127768
697.5 2.546927 0.127904
698.0 2.546895 0.128039
698.5 2.546878 0.128173
699.0 2.546875 0.128307
699.5 2.546883 0.128440
700.0 2.546902 0.128572
700.5 2.546929 0.128704
701.0 2.546962 0.128836
701.5 2.547001 0.128967
702.0 2.547042 0.129099
702.5 2.547086 0.129230
703.0 2.547129 0.129361
703.5 2.547170 0.129492
704.0 2.547208 0.129624
704.5 2.547241 0.129756
705.0 2.547267 0.129888
705.5 2.547288 0.130020
706.0 2.547306 0.130153
706.5 2.547322 0.130285
707.0 2.547338 0.130418
707.5 2.547356 0.130542
708.0 2.547376 0.130641
708.5 2.547400 0.130740
709.0 2.547432 0.130838
709.5 2.547473 0.130936
710.0 2.547524 0.131034
710.5 2.547587 0.131130
711.0 2.547664 0.131227
711.5 2.547756 0.131322
712.0 2.547866 0.131416
712.5 2.547995 0.131510
713.0 2.548145 0.131602
713.5 2.548317 0.131693
714.0 2.548512 0.131783
714.5 2.548728 0.131858
715.0 2.548963 0.131896
715.5 2.549220 0.131933
716.0 2.549497 0.131969
716.5 2.549793 0.132004
717.0 2.550108 0.132038
717.5 2.550442 0.132071
718.0 2.550793 0.132103
718.5 2.551162 0.132134
719.0 2.551547 0.132164
719.5 2.551948 0.132194
720.0 2.552365 0.132222
720.5 2.552796 0.132250
721.0 2.553241 0.132277
721.5 2.553700 0.132304
722.0 2.554172 0.132329
722.5 2.554656 0.132354
723.0 2.555152 0.132379
723.5 2.555659 0.132403
724.0 2.556176 0.132426
724.5 2.556702 0.132449
725.0 2.557236 0.132471
725.5 2.557778 0.132493
726.0 2.558328 0.132515
726.5 2.558883 0.132536
727.0 2.559444 0.132557
727.5 2.560010 0.132578
728.0 2.560580 0.132598
728.5 2.561144 0.132451
729.0 2.561705 0.132193
729.5 2.562268 0.131934
730.0 2.562831 0.131676
730.5 2.563395 0.131417
731.0 2.563958 0.131159
731.5 2.564520 0.130901
732.0 2.565080 0.130643
732.5 2.565637 0.130386
733.0 2.566191 0.130128
733.5 2.566743 0.129871
734.0 2.567297 0.129614
734.5 2.567859 0.129357
735.0 2.568433 0.129099
735.5 2.569024 0.128841
736.0 2.569637 0.128581
736.5 2.570276 0.128320
737.0 2.570946 0.128058
737.5 2.571648 0.127733
738.0 2.572385 0.127269
738.5 2.573166 0.126803
739.0 2.573998 0.126335
739.5 2.574884 0.125865
740.0 2.575828 0.125392
740.5 2.576822 0.124917
741.0 2.577856 0.124440
741.5 2.578917 0.123913
742.0 2.579984 0.123126
742.5 2.581057 0.122339
743.0 2.582127 0.121553
743.5 2.583183 0.120769
744.0 2.584213 0.119986
744.5 2.585207 0.119206
745.0 2.586154 0.118429
745.5 2.587043 0.117654
746.0 2.587865 0.116883
746.5 2.588615 0.115987
747.0 2.589302 0.115046
747.5 2.589934 0.114107
748.0 2.590519 0.113172
748.5 2.591061 0.112239
749.0 2.591567 0.111307
749.5 2.592043 0.110378
750.0 2.592495 0.109449
750.5 2.592929 0.108526
751.0 2.593351 0.107609
751.5 2.593768 0.106693
752.0 2.594184 0.105777
752.5 2.594607 0.104862
753.0 2.595042 0.103946
753.5 2.595494 0.103030
754.0 2.595971 0.102113
754.5 2.596479 0.101195
755.0 2.596969 0.098907
755.5 2.597500 0.096520
756.0 2.598067 0.094133
756.5 2.598643 0.091746
757.0 2.599197 0.089362
757.5 2.599702 0.086980
758.0 2.600071 0.082867
758.5 2.600324 0.078378
759.0 2.600470 0.074747
759.5 2.600493 0.072614
760.0 2.600320 0.070485
760.5 2.599920 0.068363
761.0 2.599265 0.066246
761.5 2.598325 0.064135
762.0 2.597071 0.062030
762.5 2.595473 0.059931
763.0 2.593478 0.057507
763.5 2.590980 0.055070
764.0 2.587842 0.052641
764.5 2.583924 0.050221
765.0 2.579263 0.047808
765.5 2.574219 0.046150
766.0 2.569161 0.044518
766.5 2.564459 0.042875
767.0 2.560260 0.041217
767.5 2.556541 0.039547
768.0 2.553276 0.037865
768.5 2.550441 0.036172
769.0 2.548008 0.034471
769.5 2.545950 0.032761
770.0 2.544240 0.031044
770.5 2.542850 0.029321
771.0 2.541763 0.028413
771.5 2.540946 0.027979
772.0 2.540365 0.027542
772.5 2.539993 0.027103
773.0 2.539801 0.026662
773.5 2.539762 0.026219
774.0 2.539847 0.025775
774.5 2.540028 0.025330
775.0 2.540277 0.024884
775.5 2.540566 0.024438
776.0 2.540867 0.023993
776.5 2.541152 0.023547
777.0 2.541392 0.023102
777.5 2.541559 0.022657
778.0 2.541636 0.022214
778.5 2.541622 0.021771
779.0 2.541522 0.021329
779.5 2.541338 0.020887
780.0 2.541075 0.020447
780.5 2.540735 0.020006
781.0 2.540321 0.019566
781.5 2.539838 0.019127
782.0 2.539289 0.018688
782.5 2.538676 0.018249
783.0 2.538004 0.017810
783.5 2.537275 0.017372
784.0 2.536493 0.016933
784.5 2.535663 0.016666
785.0 2.534787 0.016517
785.5 2.533867 0.016368
786.0 2.532908 0.016220
786.5 2.531913 0.016072
787.0 2.530885 0.015923
787.5 2.529827 0.015775
788.0 2.528742 0.015627
788.5 2.527635 0.015479
789.0 2.526508 0.015331
789.5 2.525366 0.015183
790.0 2.524210 0.015035
790.5 2.523045 0.014886
791.0 2.521874 0.014738
791.5 2.520701 0.014589
792.0 2.519528 0.014441
792.5 2.518360 0.014292
793.0 2.517200 0.014143
793.5 2.516051 0.013994
794.0 2.514916 0.013844
794.5 2.513799 0.013695
795.0 2.512704 0.013545
795.5 2.511633 0.013394
796.0 2.510584 0.013244
796.5 2.509558 0.013093
797.0 2.508555 0.012943
797.5 2.507573 0.012791
798.0 2.506614 0.012640
798.5 2.505676 0.012488
799.0 2.504759 0.012337
799.5 2.503863 0.012185
800.0 2.502987 0.012032
800.5 2.502131 0.011836
801.0 2.501294 0.011602
801.5 2.500477 0.011367
802.0 2.499679 0.011132
802.5 2.498900 0.010897
803.0 2.498139 0.010662
803.5 2.497396 0.010426
804.0 2.496670 0.010190
804.5 2.495962 0.009954
805.0 2.495271 0.009718
805.5 2.494596 0.009482
806.0 2.493937 0.009245
806.5 2.493294 0.009008
807.0 2.492667 0.008772
807.5 2.492055 0.008534
808.0 2.491458 0.008297
808.5 2.490875 0.008060
809.0 2.490306 0.007822
809.5 2.489750 0.007584
810.0 2.489209 0.007347
810.5 2.488680 0.007109
811.0 2.488163 0.006870
811.5 2.487659 0.006632
812.0 2.487167 0.006394
812.5 2.486686 0.006155
813.0 2.486216 0.005916
813.5 2.485758 0.005678
814.0 2.485309 0.005439
814.5 2.484871 0.005200
815.0 2.484443 0.004961
815.5 2.484024 0.004721
816.0 2.483615 0.004482
816.5 2.483214 0.004243
817.0 2.482822 0.004003
817.5 2.482438 0.003764
818.0 2.482063 0.003629
818.5 2.481695 0.003536
819.0 2.481334 0.003443
819.5 2.480981 0.003351
820.0 2.480634 0.003258
820.5 2.480293 0.003166
821.0 2.479959 0.003073
821.5 2.479630 0.002980
822.0 2.479307 0.002887
822.5 2.478989 0.002795
823.0 2.478675 0.002702
823.5 2.478367 0.002609
824.0 2.478062 0.002516
824.5 2.477761 0.002423
825.0 2.477464 0.002330
825.5 2.477170 0.002237
826.0 2.476879 0.002144
826.5 2.476590 0.002051
827.0 2.476304 0.001958
827.5 2.476019 0.001865
828.0 2.475737 0.001772
828.5 2.475455 0.001679
829.0 2.475175 0.001586
829.5 2.474895 0.001493
830.0 2.474616 0.001400
830.5 2.474336 0.001307
831.0 2.474057 0.001213
831.5 2.473776 0.001120
832.0 2.473495 0.001027
832.5 2.473213 0.000934
833.0 2.472929 0.000840
833.5 2.472643 0.000747
834.0 2.472355 0.000654
834.5 2.472064 0.000560
835.0 2.471771 0.000467
835.5 2.471475 0.000374
836.0 2.471176 0.000280
836.5 2.470874 0.000187
837.0 2.470569 0.000093
837.5 2.470260 0.000034
838.0 2.469949 0.000033
838.5 2.469633 0.000033
839.0 2.469315 0.000032
839.5 2.468992 0.000031
840.0 2.468666 0.000031
840.5 2.468336 0.000030
841.0 2.468002 0.000030
841.5 2.467664 0.000029
842.0 2.467321 0.000028
842.5 2.466975 0.000028
843.0 2.466624 0.000027
843.5 2.466268 0.000026
844.0 2.465908 0.000026
844.5 2.465543 0.000025
845.0 2.465174 0.000025
845.5 2.464799 0.000024
846.0 2.464419 0.000023
846.5 2.464035 0.000023
847.0 2.463645 0.000022
847.5 2.463250 0.000022
848.0 2.462849 0.000021
848.5 2.462443 0.000020
849.0 2.462031 0.000020
849.5 2.461613 0.000019
850.0 2.461189 0.000019
850.5 2.460760 0.000018
851.0 2.460324 0.000017
851.5 2.459882 0.000017
852.0 2.459434 0.000016
852.5 2.458980 0.000015
853.0 2.458519 0.000015
853.5 2.458051 0.000014
854.0 2.457577 0.000014
854.5 2.457096 0.000013
855.0 2.456608 0.000012
855.5 2.456114 0.000012
856.0 2.455614 0.000011
856.5 2.455109 0.000011
857.0 2.454598 0.000010
857.5 2.454084 0.000009
858.0 2.453565 0.000009
858.5 2.453044 0.000008
859.0 2.452519 0.000007
859.5 2.451991 0.000007
860.0 2.451462 0.000006
860.5 2.450931 0.000006
861.0 2.450399 0.000005
861.5 2.449866 0.000004
862.0 2.449334 0.000004
862.5 2.448801 0.000003
863.0 2.448270 0.000003
863.5 2.447740 0.000002
864.0 2.447211 0.000001
864.5 2.446685 0.000001
865.0 2.446162 0.000000
865.5 2.445641 0.000000
866.0 2.445125 0.000000
866.5 2.444612 0.000000
867.0 2.444105 0.000000
867.5 2.443602 0.000000
868.0 2.443105 0.000000
868.5 2.442614 0.000000
869.0 2.442130 0.000000
869.5 2.441653 0.000000
870.0 2.441183 0.000000
870.5 2.440722 0.000000
871.0 2.440269 0.000000
871.5 2.439825 0.000000
872.0 2.439390 0.000000
872.5 2.438965 0.000000
873.0 2.438549 0.000000
873.5 2.438143 0.000000
874.0 2.437747 0.000000
874.5 2.437359 0.000000
875.0 2.436980 0.000000
875.5 2.436609 0.000000
876.0 2.436247 0.000000
876.5 2.435893 0.000000
877.0 2.435548 0.000000
877.5 2.435210 0.000000
878.0 2.434880 0.000000
878.5 2.434557 0.000000
879.0 2.434242 0.000000
879.5 2.433934 0.000000
880.0 2.433633 0.000000
880.5 2.433339 0.000000
881.0 2.433051 0.000000
881.5 2.432770 0.000000
882.0 2.432495 0.000000
882.5 2.432226 0.000000
883.0 2.431963 0.000000
883.5 2.431706 0.000000
884.0 2.431454 0.000000
884.5 2.431207 0.000000
885.0 2.430966 0.000000
885.5 2.430729 0.000000
886.0 2.430497 0.000000
886.5 2.430270 0.000000
887.0 2.430047 0.000000
887.5 2.429828 0.000000
888.0 2.429614 0.000000
888.5 2.429403 0.000000
889.0 2.429196 0.000000
889.5 2.428992 0.000000
890.0 2.428791 0.000000
890.5 2.428594 0.000000
891.0 2.428399 0.000000
891.5 2.428207 0.000000
892.0 2.428018 0.000000
892.5 2.427831 0.000000
893.0 2.427646 0.000000
893.5 2.427463 0.000000
894.0 2.427281 0.000000
894.5 2.427102 0.000000
895.0 2.426923 0.000000
895.5 2.426746 0.000000
896.0 2.426570 0.000000
896.5 2.426395 0.000000
897.0 2.426220 0.000000
897.5 2.426046 0.000000
898.0 2.425872 0.000000
898.5 2.425698 0.000000
899.0 2.425524 0.000000
899.5 2.425349 0.000000
900.0 2.425174 0.000000
900.5 2.424999 0.000000
901.0 2.424822 0.000000
901.5 2.424645 0.000000
902.0 2.424466 0.000000
902.5 2.424286 0.000000
903.0 2.424104 0.000000
903.5 2.423920 0.000000
904.0 2.423735 0.000000
904.5 2.423547 0.000000
905.0 2.423357 0.000000
905.5 2.423164 0.000000
906.0 2.422968 0.000000
906.5 2.422770 0.000000
907.0 2.422568 0.000000
907.5 2.422363 0.000000
908.0 2.422155 0.000000
908.5 2.421942 0.000000
909.0 2.421726 0.000000
909.5 2.421506 0.000000
910.0 2.421282 0.000000
910.5 2.421054 0.000000
911.0 2.420822 0.000000
911.5 2.420587 0.000000
912.0 2.420348 0.000000
912.5 2.420105 0.000000
913.0 2.419860 0.000000
913.5 2.419611 0.000000
914.0 2.419359 0.000000
914.5 2.419105 0.000000
915.0 2.418847 0.000000
915.5 2.418587 0.000000
916.0 2.418325 0.000000
916.5 2.418060 0.000000
917.0 2.417793 0.000000
917.5 2.417523 0.000000
918.0 2.417252 0.000000
918.5 2.416978 0.000000
919.0 2.416703 0.000000
919.5 2.416427 0.000000
920.0 2.416148 0.000000
920.5 2.415869 0.000000
921.0 2.415588 0.000000
921.5 2.415305 0.000000
922.0 2.415022 0.000000
922.5 2.414738 0.000000
923.0 2.414453 0.000000
923.5 2.414168 0.000000
924.0 2.413881 0.000000
924.5 2.413595 0.000000
925.0 2.413308 0.000000
925.5 2.413021 0.000000
926.0 2.412734 0.000000
926.5 2.412447 0.000000
927.0 2.412160 0.000000
927.5 2.411873 0.000000
928.0 2.411587 0.000000
928.5 2.411302 0.000000
929.0 2.411017 0.000000
929.5 2.410733 0.000000
930.0 2.410450 0.000000
930.5 2.410168 0.000000
931.0 2.409887 0.000000
931.5 2.409608 0.000000
932.0 2.409330 0.000000
932.5 2.409053 0.000000
933.0 2.408779 0.000000
933.5 2.408506 0.000000
934.0 2.408235 0.000000
934.5 2.407966 0.000000
935.0 2.407699 0.000000
935.5 2.407435 0.000000
936.0 2.407173 0.000000
936.5 2.406913 0.000000
937.0 2.406656 0.000000
937.5 2.406402 0.000000
938.0 2.406149 0.000000
938.5 2.405899 0.000000
939.0 2.405651 0.000000
939.5 2.405406 0.000000
940.0 2.405163 0.000000
940.5 2.404922 0.000000
941.0 2.404683 0.000000
941.5 2.404446 0.000000
942.0 2.404211 0.000000
942.5 2.403978 0.000000
943.0 2.403747 0.000000
943.5 2.403518 0.000000
944.0 2.403291 0.000000
944.5 2.403066 0.000000
945.0 2.402843 0.000000
945.5 2.402622 0.000000
946.0 2.402402 0.000000
946.5 2.402184 0.000000
947.0 2.401968 0.000000
947.5 2.401753 0.000000
948.0 2.401540 0.000000
948.5 2.401328 0.000000
949.0 2.401119 0.000000
949.5 2.400910 0.000000
950.0 2.400703 0.000000
950.5 2.400498 0.000000
951.0 2.400293 0.000000
951.5 2.400091 0.000000
952.0 2.399889 0.000000
952.5 2.399689 0.000000
953.0 2.399490 0.000000
953.5 2.399292 0.000000
954.0 2.399095 0.000000
954.5 2.398900 0.000000
955.0 2.398705 0.000000
955.5 2.398512 0.000000
956.0 2.398319 0.000000
956.5 2.398128 0.000000
957.0 2.397938 0.000000
957.5 2.397748 0.000000
958.0 2.397559 0.000000
958.5 2.397371 0.000000
959.0 2.397184 0.000000
959.5 2.396998 0.000000
960.0 2.396812 0.000000
960.5 2.396627 0.000000
961.0 2.396443 0.000000
961.5 2.396259 0.000000
962.0 2.396075 0.000000
962.5 2.395893 0.000000
963.0 2.395710 0.000000
963.5 2.395529 0.000000
964.0 2.395347 0.000000
964.5 2.395166 0.000000
965.0 2.394985 0.000000
965.5 2.394805 0.000000
966.0 2.394625 0.000000
966.5 2.394445 0.000000
967.0 2.394265 0.000000
967.5 2.394085 0.000000
968.0 2.393906 0.000000
968.5 2.393726 0.000000
969.0 2.393547 0.000000
969.5 2.393367 0.000000
970.0 2.393188 0.000000
970.5 2.393009 0.000000
971.0 2.392829 0.000000
971.5 2.392650 0.000000
972.0 2.392471 0.000000
972.5 2.392292 0.000000
973.0 2.392113 0.000000
973.5 2.391934 0.000000
974.0 2.391755 0.000000
974.5 2.391576 0.000000
975.0 2.391397 0.000000
975.5 2.391218 0.000000
976.0 2.391039 0.000000
976.5 2.390860 0.000000
977.0 2.390682 0.000000
977.5 2.390503 0.000000
978.0 2.390325 0.000000
978.5 2.390146 0.000000
979.0 2.389968 0.000000
979.5 2.389789 0.000000
980.0 2.389611 0.000000
980.5 2.389433 0.000000
981.0 2.389255 0.000000
981.5 2.389077 0.000000
982.0 2.388899 0.000000
982.5 2.388721 0.000000
983.0 2.388543 0.000000
983.5 2.388365 0.000000
984.0 2.388188 0.000000
984.5 2.388010 0.000000
985.0 2.387833 0.000000
985.5 2.387655 0.000000
986.0 2.387478 0.000000
986.5 2.387301 0.000000
987.0 2.387124 0.000000
987.5 2.386947 0.000000
988.0 2.386770 0.000000
988.5 2.386593 0.000000
989.0 2.386416 0.000000
989.5 2.386240 0.000000
990.0 2.386063 0.000000
990.5 2.385887 0.000000
991.0 2.385710 0.000000
991.5 2.385534 0.000000
992.0 2.385358 0.000000
992.5 2.385182 0.000000
993.0 2.385006 0.000000
993.5 2.384830 0.000000
994.0 2.384655 0.000000
994.5 2.384479 0.000000
995.0 2.384304 0.000000
995.5 2.384129 0.000000
996.0 2.383953 0.000000
996.5 2.383778 0.000000
997.0 2.383603 0.000000
997.5 2.383428 0.000000
998.0 2.383254 0.000000
998.5 2.383079 0.000000
999.0 2.382905 0.000000
999.5 2.382730 0.000000
1000.0 2.382556 0.000000
1000.5 2.382382 0.000000
1001.0 2.382208 0.000000
1001.5 2.382035 0.000000
1002.0 2.381861 0.000000
1002.5 2.381687 0.000000
1003.0 2.381514 0.000000
1003.5 2.381341 0.000000
1004.0 2.381168 0.000000
1004.5 2.380995 0.000000
1005.0 2.380822 0.000000
1005.5 2.380650 0.000000
1006.0 2.380477 0.000000
1006.5 2.380305 0.000000
1007.0 2.380133 0.000000
1007.5 2.379961 0.000000
1008.0 2.379789 0.000000
1008.5 2.379617 0.000000
1009.0 2.379446 0.000000
1009.5 2.379274 0.000000
1010.0 2.379103 0.000000
1010.5 2.378932 0.000000
1011.0 2.378761 0.000000
1011.5 2.378590 0.000000
1012.0 2.378420 0.000000
1012.5 2.378249 0.000000
1013.0 2.378079 0.000000
1013.5 2.377909 0.000000
1014.0 2.377739 0.000000
1014.5 2.377570 0.000000
1015.0 2.377400 0.000000
1015.5 2.377231 0.000000
1016.0 2.377062 0.000000
1016.5 2.376893 0.000000
1017.0 2.376724 0.000000
1017.5 2.376555 0.000000
1018.0 2.376387 0.000000
1018.5 2.376219 0.000000
1019.0 2.376051 0.000000
1019.5 2.375883 0.000000
1020.0 2.375715 0.000000
1020.5 2.375548 0.000000
1021.0 2.375381 0.000000
1021.5 2.375214 0.000000
1022.0 2.375047 0.000000
1022.5 2.374880 0.000000
1023.0 2.374714 0.000000
1023.5 2.374548 0.000000
1024.0 2.374382 0.000000
1024.5 2.374216 0.000000
1025.0 2.374050 0.000000
1025.5 2.373885 0.000000
1026.0 2.373720 0.000000
1026.5 2.373555 0.000000
1027.0 2.373390 0.000000
1027.5 2.373225 0.000000
1028.0 2.373061 0.000000
1028.5 2.372897 0.000000
1029.0 2.372733 0.000000
1029.5 2.372569 0.000000
1030.0 2.372406 0.000000
1030.5 2.372243 0.000000
1031.0 2.372080 0.000000
1031.5 2.371917 0.000000
1032.0 2.371755 0.000000
1032.5 2.371592 0.000000
1033.0 2.371430 0.000000
1033.5 2.371269 0.000000
1034.0 2.371107 0.000000
1034.5 2.370946 0.000000
1035.0 2.370785 0.000000
1035.5 2.370624 0.000000
1036.0 2.370463 0.000000
1036.5 2.370303 0.000000
1037.0 2.370143 0.000000
1037.5 2.369983 0.000000
1038.0 2.369823 0.000000
1038.5 2.369664 0.000000
1039.0 2.369505 0.000000
1039.5 2.369346 0.000000
1040.0 2.369187 0.000000
1040.5 2.369029 0.000000
1041.0 2.368871 0.000000
1041.5 2.368713 0.000000
1042.0 2.368556 0.000000
1042.5 2.368398 0.000000
1043.0 2.368241 0.000000
1043.5 2.368085 0.000000
1044.0 2.367928 0.000000
1044.5 2.367772 0.000000
1045.0 2.367616 0.000000
1045.5 2.367460 0.000000
1046.0 2.367305 0.000000
1046.5 2.367150 0.000000
1047.0 2.366995 0.000000
1047.5 2.366840 0.000000
1048.0 2.366686 0.000000
1048.5 2.366532 0.000000
1049.0 2.366378 0.000000
1049.5 2.366225 0.000000
1050.0 2.366072 0.000000
1050.5 2.365919 0.000000
1051.0 2.365767 0.000000
1051.5 2.365614 0.000000
1052.0 2.365462 0.000000
1052.5 2.365311 0.000000
1053.0 2.365159 0.000000
1053.5 2.365008 0.000000
1054.0 2.364857 0.000000
1054.5 2.364707 0.000000
1055.0 2.364557 0.000000
1055.5 2.364407 0.000000
1056.0 2.364257 0.000000
1056.5 2.364108 0.000000
1057.0 2.363959 0.000000
1057.5 2.363811 0.000000
1058.0 2.363662 0.000000
1058.5 2.363514 0.000000
1059.0 2.363367 0.000000
1059.5 2.363219 0.000000
1060.0 2.363072 0.000000
1060.5 2.362925 0.000000
1061.0 2.362779 0.000000
1061.5 2.362633 0.000000
1062.0 2.362487 0.000000
1062.5 2.362342 0.000000
1063.0 2.362197 0.000000
1063.5 2.362052 0.000000
1064.0 2.361908 0.000000
1064.5 2.361763 0.000000
1065.0 2.361620 0.000000
1065.5 2.361476 0.000000
1066.0 2.361333 0.000000
1066.5 2.361190 0.000000
1067.0 2.361048 0.000000
1067.5 2.360906 0.000000
1068.0 2.360764 0.000000
1068.5 2.360623 0.000000
1069.0 2.360482 0.000000
1069.5 2.360341 0.000000
1070.0 2.360201 0.000000
1070.5 2.360061 0.000000
1071.0 2.359921 0.000000
1071.5 2.359782 0.000000
1072.0 2.359643 0.000000
1072.5 2.359505 0.000000
1073.0 2.359366 0.000000
1073.5 2.359229 0.000000
1074.0 2.359091 0.000000
1074.5 2.358954 0.000000
1075.0 2.358817 0.000000
1075.5 2.358681 0.000000
1076.0 2.358545 0.000000
1076.5 2.358409 0.000000
1077.0 2.358274 0.000000
1077.5 2.358139 0.000000
1078.0 2.358005 0.000000
1078.5 2.357871 0.000000
1079.0 2.357737 0.000000
1079.5 2.357604 0.000000
1080.0 2.357471 0.000000
1080.5 2.357338 0.000000
1081.0 2.357206 0.000000
1081.5 2.357074 0.000000
1082.0 2.356943 0.000000
1082.5 2.356812 0.000000
1083.0 2.356681 0.000000
1083.5 2.356551 0.000000
1084.0 2.356421 0.000000
1084.5 2.356292 0.000000
1085.0 2.356162 0.000000
1085.5 2.356034 0.000000
1086.0 2.355906 0.000000
1086.5 2.355778 0.000000
1087.0 2.355650 0.000000
1087.5 2.355523 0.000000
1088.0 2.355397 0.000000
1088.5 2.355270 0.000000
1089.0 2.355145 0.000000
1089.5 2.355019 0.000000
1090.0 2.354894 0.000000
1090.5 2.354770 0.000000
1091.0 2.354646 0.000000
1091.5 2.354522 0.000000
1092.0 2.354399 0.000000
1092.5 2.354276 0.000000
1093.0 2.354153 0.000000
1093.5 2.354031 0.000000
1094.0 2.353910 0.000000
1094.5 2.353788 0.000000
1095.0 2.353668 0.000000
1095.5 2.353547 0.000000
1096.0 2.353428 0.000000
