Repository: tiberlab/tibercad

tibercad
========

tiberCAD is a multiscale/multiphysics TCAD software, developed at the Electronic Engineering
Department of Tor Vergata University of Rome since 2005. Its main distinctive feature is the
combination of continuum models with atomistic ones in a single simulation environment.
The software is divided into a core and modules. The modules implement the actual physical models.
The code is heavily based on the [libMesh FEM library](https://libmesh.github.io), and uses [PETSc](https://www.mcs.anl.gov/petsc) and [SLEPc](http://slepc.upv.es/) numerical libraries.

See CONTRIBUTORS for a list of peope that contributed to tiberCAD.

File: materials/optics/P3HT_book.dat
# DOI:10.1007/978-3-319-95138-6 
# | wavelength | n | k
300.0 1.450000 0.101000
300.5 1.448540 0.101000
301.0 1.447099 0.101000
301.5 1.445674 0.101000
302.0 1.444265 0.101000
302.5 1.442868 0.101000
303.0 1.441482 0.101000
303.5 1.440104 0.101000
304.0 1.438732 0.101000
304.5 1.437365 0.101000
305.0 1.436000 0.101000
305.5 1.434635 0.101300
306.0 1.433268 0.101600
306.5 1.431896 0.101900
307.0 1.430518 0.102200
307.5 1.429132 0.102500
308.0 1.427735 0.102800
308.5 1.426326 0.103100
309.0 1.424901 0.103400
309.5 1.423460 0.103700
310.0 1.422000 0.104000
310.5 1.420520 0.104400
311.0 1.419023 0.104800
311.5 1.417514 0.105200
312.0 1.415998 0.105600
312.5 1.414479 0.106000
313.0 1.412962 0.106400
313.5 1.411451 0.106800
314.0 1.409950 0.107200
314.5 1.408465 0.107600
315.0 1.407000 0.108000
315.5 1.405558 0.108600
316.0 1.404136 0.109200
316.5 1.402731 0.109800
317.0 1.401337 0.110400
317.5 1.399952 0.111000
318.0 1.398570 0.111600
318.5 1.397188 0.112200
319.0 1.395802 0.112800
319.5 1.394407 0.113400
320.0 1.393000 0.114000
320.5 1.391578 0.114800
321.0 1.390144 0.115600
321.5 1.388706 0.116400
322.0 1.387269 0.117200
322.5 1.385839 0.118000
323.0 1.384422 0.118800
323.5 1.383023 0.119600
324.0 1.381649 0.120400
324.5 1.380306 0.121200
325.0 1.379000 0.122000
325.5 1.377734 0.122900
326.0 1.376503 0.123800
326.5 1.375299 0.124700
327.0 1.374115 0.125600
327.5 1.372943 0.126500
328.0 1.371775 0.127400
328.5 1.370605 0.128300
329.0 1.369424 0.129200
329.5 1.368225 0.130100
330.0 1.367000 0.131000
330.5 1.365744 0.131900
331.0 1.364461 0.132800
331.5 1.363158 0.133700
332.0 1.361840 0.134600
332.5 1.360515 0.135500
333.0 1.359189 0.136400
333.5 1.357868 0.137300
334.0 1.356558 0.138200
334.5 1.355267 0.139100
335.0 1.354000 0.140000
335.5 1.352762 0.141000
336.0 1.351548 0.142000
336.5 1.350354 0.143000
337.0 1.349172 0.144000
337.5 1.347996 0.145000
338.0 1.346820 0.146000
338.5 1.345639 0.147000
339.0 1.344446 0.148000
339.5 1.343235 0.149000
340.0 1.342000 0.150000
340.5 1.340737 0.151200
341.0 1.339449 0.152400
341.5 1.338143 0.153600
342.0 1.336825 0.154800
342.5 1.335501 0.156000
343.0 1.334177 0.157200
343.5 1.332859 0.158400
344.0 1.331553 0.159600
344.5 1.330264 0.160800
345.0 1.329000 0.162000
345.5 1.327764 0.163200
346.0 1.326551 0.164400
346.5 1.325357 0.165600
347.0 1.324175 0.166800
347.5 1.322999 0.168000
348.0 1.321823 0.169200
348.5 1.320641 0.170400
349.0 1.319447 0.171600
349.5 1.318235 0.172800
350.0 1.317000 0.174000
350.5 1.315737 0.175400
351.0 1.314449 0.176800
351.5 1.313144 0.178200
352.0 1.311827 0.179600
352.5 1.310503 0.181000
353.0 1.309180 0.182400
353.5 1.307861 0.183800
354.0 1.306555 0.185200
354.5 1.305266 0.186600
355.0 1.304000 0.188000
355.5 1.302762 0.189500
356.0 1.301547 0.191000
356.5 1.300350 0.192500
357.0 1.299165 0.194000
357.5 1.297988 0.195500
358.0 1.296811 0.197000
358.5 1.295629 0.198500
359.0 1.294437 0.200000
359.5 1.293229 0.201500
360.0 1.292000 0.203000
360.5 1.290745 0.204700
361.0 1.289467 0.206400
361.5 1.288172 0.208100
362.0 1.286863 0.209800
362.5 1.285546 0.211500
363.0 1.284226 0.213200
363.5 1.282906 0.214900
364.0 1.281592 0.216600
364.5 1.280288 0.218300
365.0 1.279000 0.220000
365.5 1.277730 0.221900
366.0 1.276480 0.223800
366.5 1.275246 0.225700
367.0 1.274029 0.227600
367.5 1.272827 0.229500
368.0 1.271639 0.231400
368.5 1.270463 0.233300
369.0 1.269299 0.235200
369.5 1.268145 0.237100
370.0 1.267000 0.239000
370.5 1.265863 0.241200
371.0 1.264734 0.243400
371.5 1.263613 0.245600
372.0 1.262501 0.247800
372.5 1.261396 0.250000
373.0 1.260300 0.252200
373.5 1.259212 0.254400
374.0 1.258133 0.256600
374.5 1.257062 0.258800
375.0 1.256000 0.261000
375.5 1.254947 0.263400
376.0 1.253903 0.265800
376.5 1.252870 0.268200
377.0 1.251848 0.270600
377.5 1.250838 0.273000
378.0 1.249841 0.275400
378.5 1.248858 0.277800
379.0 1.247890 0.280200
379.5 1.246937 0.282600
380.0 1.246000 0.285000
380.5 1.245081 0.287800
381.0 1.244181 0.290600
381.5 1.243304 0.293400
382.0 1.242452 0.296200
382.5 1.241626 0.299000
383.0 1.240831 0.301800
383.5 1.240068 0.304600
384.0 1.239341 0.307400
384.5 1.238650 0.310200
385.0 1.238000 0.313000
385.5 1.237392 0.315900
386.0 1.236828 0.318800
386.5 1.236308 0.321700
387.0 1.235834 0.324600
387.5 1.235406 0.327500
388.0 1.235026 0.330400
388.5 1.234694 0.333300
389.0 1.234412 0.336200
389.5 1.234180 0.339100
390.0 1.234000 0.342000
390.5 1.233872 0.345100
391.0 1.233795 0.348200
391.5 1.233771 0.351300
392.0 1.233797 0.354400
392.5 1.233873 0.357500
393.0 1.234000 0.360600
393.5 1.234177 0.363700
394.0 1.234403 0.366800
394.5 1.234677 0.369900
395.0 1.235000 0.373000
395.5 1.235371 0.376000
396.0 1.235791 0.379000
396.5 1.236260 0.382000
397.0 1.236779 0.385000
397.5 1.237350 0.388000
398.0 1.237973 0.391000
398.5 1.238648 0.394000
399.0 1.239377 0.397000
399.5 1.240161 0.400000
400.0 1.241000 0.403000
400.5 1.241894 0.405300
401.0 1.242840 0.407600
401.5 1.243831 0.409900
402.0 1.244865 0.412200
402.5 1.245934 0.414500
403.0 1.247035 0.416800
403.5 1.248163 0.419100
404.0 1.249312 0.421400
404.5 1.250478 0.423700
405.0 1.251656 0.426000
405.5 1.252841 0.428300
406.0 1.254028 0.430600
406.5 1.255211 0.432900
407.0 1.256387 0.435200
407.5 1.257550 0.437500
408.0 1.258695 0.439800
408.5 1.259818 0.442100
409.0 1.260913 0.444400
409.5 1.261975 0.446700
410.0 1.263000 0.449000
410.5 1.263983 0.450650
411.0 1.264925 0.452300
411.5 1.265824 0.453950
412.0 1.266682 0.455600
412.5 1.267498 0.457250
413.0 1.268274 0.458900
413.5 1.269009 0.460550
414.0 1.269704 0.462200
414.5 1.270358 0.463850
415.0 1.270973 0.465500
415.5 1.271549 0.467150
416.0 1.272085 0.468800
416.5 1.272582 0.470450
417.0 1.273041 0.472100
417.5 1.273462 0.473750
418.0 1.273844 0.475400
418.5 1.274189 0.477050
419.0 1.274496 0.478700
419.5 1.274767 0.480350
420.0 1.275000 0.482000
420.5 1.275197 0.484050
421.0 1.275360 0.486100
421.5 1.275491 0.488150
422.0 1.275593 0.490200
422.5 1.275666 0.492250
423.0 1.275715 0.494300
423.5 1.275740 0.496350
424.0 1.275745 0.498400
424.5 1.275731 0.500450
425.0 1.275701 0.502500
425.5 1.275657 0.504550
426.0 1.275601 0.506600
426.5 1.275535 0.508650
427.0 1.275463 0.510700
427.5 1.275385 0.512750
428.0 1.275304 0.514800
428.5 1.275224 0.516850
429.0 1.275144 0.518900
429.5 1.275069 0.520950
430.0 1.275000 0.523000
430.5 1.274940 0.526050
431.0 1.274890 0.529100
431.5 1.274855 0.532150
432.0 1.274836 0.535200
432.5 1.274837 0.538250
433.0 1.274859 0.541300
433.5 1.274907 0.544350
434.0 1.274981 0.547400
434.5 1.275086 0.550450
435.0 1.275224 0.553500
435.5 1.275397 0.556550
436.0 1.275608 0.559600
436.5 1.275860 0.562650
437.0 1.276156 0.565700
437.5 1.276499 0.568750
438.0 1.276890 0.571800
438.5 1.277333 0.574850
439.0 1.277831 0.577900
439.5 1.278385 0.580950
440.0 1.279000 0.584000
440.5 1.279677 0.587550
441.0 1.280416 0.591100
441.5 1.281216 0.594650
442.0 1.282079 0.598200
442.5 1.283003 0.601750
443.0 1.283987 0.605300
443.5 1.285033 0.608850
444.0 1.286138 0.612400
444.5 1.287304 0.615950
445.0 1.288530 0.619500
445.5 1.289815 0.623050
446.0 1.291159 0.626600
446.5 1.292561 0.630150
447.0 1.294023 0.633700
447.5 1.295542 0.637250
448.0 1.297119 0.640800
448.5 1.298754 0.644350
449.0 1.300446 0.647900
449.5 1.302195 0.651450
450.0 1.304000 0.655000
450.5 1.305861 0.658150
451.0 1.307777 0.661300
451.5 1.309744 0.664450
452.0 1.311761 0.667600
452.5 1.313825 0.670750
453.0 1.315935 0.673900
453.5 1.318087 0.677050
454.0 1.320281 0.680200
454.5 1.322513 0.683350
455.0 1.324782 0.686500
455.5 1.327086 0.689650
456.0 1.329421 0.692800
456.5 1.331787 0.695950
457.0 1.334180 0.699100
457.5 1.336599 0.702250
458.0 1.339041 0.705400
458.5 1.341504 0.708550
459.0 1.343987 0.711700
459.5 1.346486 0.714850
460.0 1.349000 0.718000
460.5 1.351527 0.720500
461.0 1.354064 0.723000
461.5 1.356611 0.725500
462.0 1.359167 0.728000
462.5 1.361729 0.730500
463.0 1.364296 0.733000
463.5 1.366868 0.735500
464.0 1.369441 0.738000
464.5 1.372016 0.740500
465.0 1.374591 0.743000
465.5 1.377163 0.745500
466.0 1.379733 0.748000
466.5 1.382297 0.750500
467.0 1.384856 0.753000
467.5 1.387407 0.755500
468.0 1.389949 0.758000
468.5 1.392481 0.760500
469.0 1.395001 0.763000
469.5 1.397508 0.765500
470.0 1.400000 0.768000
470.5 1.402477 0.770400
471.0 1.404939 0.772800
471.5 1.407389 0.775200
472.0 1.409829 0.777600
472.5 1.412260 0.780000
473.0 1.414684 0.782400
473.5 1.417104 0.784800
474.0 1.419522 0.787200
474.5 1.421938 0.789600
475.0 1.424355 0.792000
475.5 1.426775 0.794400
476.0 1.429200 0.796800
476.5 1.431632 0.799200
477.0 1.434072 0.801600
477.5 1.436523 0.804000
478.0 1.438986 0.806400
478.5 1.441463 0.808800
479.0 1.443957 0.811200
479.5 1.446468 0.813600
480.0 1.449000 0.816000
480.5 1.451554 0.818900
481.0 1.454132 0.821800
481.5 1.456738 0.824700
482.0 1.459375 0.827600
482.5 1.462044 0.830500
483.0 1.464750 0.833400
483.5 1.467494 0.836300
484.0 1.470281 0.839200
484.5 1.473111 0.842100
485.0 1.475990 0.845000
485.5 1.478918 0.847900
486.0 1.481899 0.850800
486.5 1.484937 0.853700
487.0 1.488033 0.856600
487.5 1.491190 0.859500
488.0 1.494412 0.862400
488.5 1.497701 0.865300
489.0 1.501060 0.868200
489.5 1.504492 0.871100
490.0 1.508000 0.874000
490.5 1.511586 0.876850
491.0 1.515249 0.879700
491.5 1.518991 0.882550
492.0 1.522809 0.885400
492.5 1.526704 0.888250
493.0 1.530675 0.891100
493.5 1.534722 0.893950
494.0 1.538844 0.896800
494.5 1.543041 0.899650
495.0 1.547312 0.902500
495.5 1.551657 0.905350
496.0 1.556075 0.908200
496.5 1.560566 0.911050
497.0 1.565129 0.913900
497.5 1.569764 0.916750
498.0 1.574470 0.919600
498.5 1.579247 0.922450
499.0 1.584095 0.925300
499.5 1.589013 0.928150
500.0 1.594000 0.931000
500.5 1.599056 0.932500
501.0 1.604176 0.934000
501.5 1.609358 0.935500
502.0 1.614597 0.937000
502.5 1.619889 0.938500
503.0 1.625231 0.940000
503.5 1.630618 0.941500
504.0 1.636047 0.943000
504.5 1.641513 0.944500
505.0 1.647013 0.946000
505.5 1.652542 0.947500
506.0 1.658098 0.949000
506.5 1.663675 0.950500
507.0 1.669270 0.952000
507.5 1.674880 0.953500
508.0 1.680499 0.955000
508.5 1.686125 0.956500
509.0 1.691753 0.958000
509.5 1.697379 0.959500
510.0 1.703000 0.961000
510.5 1.708611 0.960750
511.0 1.714210 0.960500
511.5 1.719792 0.960250
512.0 1.725355 0.960000
512.5 1.730895 0.959750
513.0 1.736409 0.959500
513.5 1.741894 0.959250
514.0 1.747346 0.959000
514.5 1.752761 0.958750
515.0 1.758138 0.958500
515.5 1.763471 0.958250
516.0 1.768758 0.958000
516.5 1.773996 0.957750
517.0 1.779182 0.957500
517.5 1.784311 0.957250
518.0 1.789381 0.957000
518.5 1.794388 0.956750
519.0 1.799329 0.956500
519.5 1.804201 0.956250
520.0 1.809000 0.956000
520.5 1.813724 0.955200
521.0 1.818375 0.954400
521.5 1.822956 0.953600
522.0 1.827470 0.952800
522.5 1.831920 0.952000
523.0 1.836309 0.951200
523.5 1.840640 0.950400
524.0 1.844915 0.949600
524.5 1.849138 0.948800
525.0 1.853312 0.948000
525.5 1.857440 0.947200
526.0 1.861525 0.946400
526.5 1.865569 0.945600
527.0 1.869576 0.944800
527.5 1.873548 0.944000
528.0 1.877489 0.943200
528.5 1.881402 0.942400
529.0 1.885290 0.941600
529.5 1.889155 0.940800
530.0 1.893000 0.940000
530.5 1.896830 0.939900
531.0 1.900649 0.939800
531.5 1.904465 0.939700
532.0 1.908283 0.939600
532.5 1.912111 0.939500
533.0 1.915955 0.939400
533.5 1.919820 0.939300
534.0 1.923714 0.939200
534.5 1.927643 0.939100
535.0 1.931613 0.939000
535.5 1.935631 0.938900
536.0 1.939703 0.938800
536.5 1.943836 0.938700
537.0 1.948035 0.938600
537.5 1.952308 0.938500
538.0 1.956661 0.938400
538.5 1.961101 0.938300
539.0 1.965632 0.938200
539.5 1.970263 0.938100
540.0 1.975000 0.938000
540.5 1.979847 0.937600
541.0 1.984805 0.937200
541.5 1.989871 0.936800
542.0 1.995044 0.936400
542.5 2.000322 0.936000
543.0 2.005704 0.935600
543.5 2.011188 0.935200
544.0 2.016772 0.934800
544.5 2.022455 0.934400
545.0 2.028235 0.934000
545.5 2.034110 0.933600
546.0 2.040079 0.933200
546.5 2.046140 0.932800
547.0 2.052291 0.932400
547.5 2.058531 0.932000
548.0 2.064857 0.931600
548.5 2.071269 0.931200
549.0 2.077765 0.930800
549.5 2.084342 0.930400
550.0 2.091000 0.930000
550.5 2.097735 0.926600
551.0 2.104535 0.923200
551.5 2.111390 0.919800
552.0 2.118285 0.916400
552.5 2.125209 0.913000
553.0 2.132149 0.909600
553.5 2.139093 0.906200
554.0 2.146028 0.902800
554.5 2.152942 0.899400
555.0 2.159821 0.896000
555.5 2.166654 0.892600
556.0 2.173428 0.889200
556.5 2.180131 0.885800
557.0 2.186750 0.882400
557.5 2.193272 0.879000
558.0 2.199686 0.875600
558.5 2.205978 0.872200
559.0 2.212136 0.868800
559.5 2.218147 0.865400
560.0 2.224000 0.862000
560.5 2.229683 0.856000
561.0 2.235192 0.850000
561.5 2.240525 0.844000
562.0 2.245679 0.838000
562.5 2.250653 0.832000
563.0 2.255444 0.826000
563.5 2.260049 0.820000
564.0 2.264467 0.814000
564.5 2.268695 0.808000
565.0 2.272730 0.802000
565.5 2.276571 0.796000
566.0 2.280215 0.790000
566.5 2.283660 0.784000
567.0 2.286903 0.778000
567.5 2.289942 0.772000
568.0 2.292776 0.766000
568.5 2.295400 0.760000
569.0 2.297814 0.754000
569.5 2.300015 0.748000
570.0 2.302000 0.742000
570.5 2.303770 0.737250
571.0 2.305334 0.732500
571.5 2.306705 0.727750
572.0 2.307893 0.723000
572.5 2.308912 0.718250
573.0 2.309774 0.713500
573.5 2.310489 0.708750
574.0 2.311071 0.704000
574.5 2.311531 0.699250
575.0 2.311882 0.694500
575.5 2.312135 0.689750
576.0 2.312302 0.685000
576.5 2.312396 0.680250
577.0 2.312428 0.675500
577.5 2.312411 0.670750
578.0 2.312356 0.666000
578.5 2.312275 0.661250
579.0 2.312181 0.656500
579.5 2.312085 0.651750
580.0 2.312000 0.647000
580.5 2.311937 0.645250
581.0 2.311906 0.643500
581.5 2.311917 0.641750
582.0 2.311980 0.640000
582.5 2.312104 0.638250
583.0 2.312300 0.636500
583.5 2.312577 0.634750
584.0 2.312944 0.633000
584.5 2.313412 0.631250
585.0 2.313991 0.629500
585.5 2.314690 0.627750
586.0 2.315519 0.626000
586.5 2.316487 0.624250
587.0 2.317605 0.622500
587.5 2.318883 0.620750
588.0 2.320329 0.619000
588.5 2.321954 0.617250
589.0 2.323768 0.615500
589.5 2.325780 0.613750
590.0 2.328000 0.612000
590.5 2.330435 0.610350
591.0 2.333083 0.608700
591.5 2.335936 0.607050
592.0 2.338988 0.605400
592.5 2.342234 0.603750
593.0 2.345667 0.602100
593.5 2.349282 0.600450
594.0 2.353072 0.598800
594.5 2.357031 0.597150
595.0 2.361153 0.595500
595.5 2.365432 0.593850
596.0 2.369862 0.592200
596.5 2.374437 0.590550
597.0 2.379150 0.588900
597.5 2.383996 0.587250
598.0 2.388968 0.585600
598.5 2.394061 0.583950
599.0 2.399268 0.582300
599.5 2.404583 0.580650
600.0 2.410000 0.579000
600.5 2.415511 0.572700
601.0 2.421096 0.566400
601.5 2.426734 0.560100
602.0 2.432404 0.553800
602.5 2.438085 0.547500
603.0 2.443755 0.541200
603.5 2.449392 0.534900
604.0 2.454975 0.528600
604.5 2.460484 0.522300
605.0 2.465896 0.516000
605.5 2.471190 0.509700
606.0 2.476344 0.503400
606.5 2.481338 0.497100
607.0 2.486150 0.490800
607.5 2.490759 0.484500
608.0 2.495142 0.478200
608.5 2.499279 0.471900
609.0 2.503149 0.465600
609.5 2.506730 0.459300
610.0 2.510000 0.453000
610.5 2.512943 0.443950
611.0 2.515560 0.434900
611.5 2.517858 0.425850
612.0 2.519843 0.416800
612.5 2.521520 0.407750
613.0 2.522896 0.398700
613.5 2.523978 0.389650
614.0 2.524771 0.380600
614.5 2.525281 0.371550
615.0 2.525514 0.362500
615.5 2.525478 0.353450
616.0 2.525177 0.344400
616.5 2.524618 0.335350
617.0 2.523808 0.326300
617.5 2.522751 0.317250
618.0 2.521455 0.308200
618.5 2.519926 0.299150
619.0 2.518170 0.290100
619.5 2.516192 0.281050
620.0 2.514000 0.272000
620.5 2.511600 0.265450
621.0 2.509001 0.258900
621.5 2.506213 0.252350
622.0 2.503248 0.245800
622.5 2.500116 0.239250
623.0 2.496826 0.232700
623.5 2.493388 0.226150
624.0 2.489814 0.219600
624.5 2.486114 0.213050
625.0 2.482297 0.206500
625.5 2.478375 0.199950
626.0 2.474356 0.193400
626.5 2.470253 0.186850
627.0 2.466074 0.180300
627.5 2.461830 0.173750
628.0 2.457532 0.167200
628.5 2.453190 0.160650
629.0 2.448813 0.154100
629.5 2.444413 0.147550
630.0 2.440000 0.141000
630.5 2.435582 0.137350
631.0 2.431162 0.133700
631.5 2.426742 0.130050
632.0 2.422324 0.126400
632.5 2.417908 0.122750
633.0 2.413496 0.119100
633.5 2.409090 0.115450
634.0 2.404692 0.111800
634.5 2.400302 0.108150
635.0 2.395922 0.104500
635.5 2.391553 0.100850
636.0 2.387198 0.097200
636.5 2.382857 0.093550
637.0 2.378532 0.089900
637.5 2.374224 0.086250
638.0 2.369936 0.082600
638.5 2.365668 0.078950
639.0 2.361421 0.075300
639.5 2.357198 0.071650
640.0 2.353000 0.068000
640.5 2.348828 0.066150
641.0 2.344683 0.064300
641.5 2.340567 0.062450
642.0 2.336480 0.060600
642.5 2.332424 0.058750
643.0 2.328400 0.056900
643.5 2.324408 0.055050
644.0 2.320451 0.053200
644.5 2.316528 0.051350
645.0 2.312641 0.049500
645.5 2.308792 0.047650
646.0 2.304981 0.045800
646.5 2.301209 0.043950
647.0 2.297478 0.042100
647.5 2.293788 0.040250
648.0 2.290141 0.038400
648.5 2.286537 0.036550
649.0 2.282979 0.034700
649.5 2.279466 0.032850
650.0 2.276000 0.031000
650.5 2.272582 0.030100
651.0 2.269211 0.029200
651.5 2.265885 0.028300
652.0 2.262603 0.027400
652.5 2.259364 0.026500
653.0 2.256166 0.025600
653.5 2.253009 0.024700
654.0 2.249890 0.023800
654.5 2.246808 0.022900
655.0 2.243763 0.022000
655.5 2.240752 0.021100
656.0 2.237775 0.020200
656.5 2.234830 0.019300
657.0 2.231916 0.018400
657.5 2.229031 0.017500
658.0 2.226174 0.016600
658.5 2.223344 0.015700
659.0 2.220539 0.014800
659.5 2.217758 0.013900
660.0 2.215000 0.013000
660.5 2.212264 0.012550
661.0 2.209549 0.012100
661.5 2.206857 0.011650
662.0 2.204188 0.011200
662.5 2.201542 0.010750
663.0 2.198920 0.010300
663.5 2.196323 0.009850
664.0 2.193750 0.009400
664.5 2.191203 0.008950
665.0 2.188682 0.008500
665.5 2.186187 0.008050
666.0 2.183719 0.007600
666.5 2.181278 0.007150
667.0 2.178865 0.006700
667.5 2.176480 0.006250
668.0 2.174124 0.005800
668.5 2.171798 0.005350
669.0 2.169502 0.004900
669.5 2.167235 0.004450
670.0 2.165000 0.004000
670.5 2.162796 0.003850
671.0 2.160622 0.003700
671.5 2.158479 0.003550
672.0 2.156365 0.003400
672.5 2.154279 0.003250
673.0 2.152222 0.003100
673.5 2.150192 0.002950
674.0 2.148189 0.002800
674.5 2.146212 0.002650
675.0 2.144260 0.002500
675.5 2.142333 0.002350
676.0 2.140431 0.002200
676.5 2.138551 0.002050
677.0 2.136695 0.001900
677.5 2.134861 0.001750
678.0 2.133048 0.001600
678.5 2.131257 0.001450
679.0 2.129485 0.001300
679.5 2.127733 0.001150
680.0 2.126000 0.001000
680.5 2.124285 0.001000
681.0 2.122589 0.001000
681.5 2.120910 0.001000
682.0 2.119249 0.001000
682.5 2.117606 0.001000
683.0 2.115981 0.001000
683.5 2.114373 0.001000
684.0 2.112782 0.001000
684.5 2.111209 0.001000
685.0 2.109653 0.001000
685.5 2.108113 0.001000
686.0 2.106591 0.001000
686.5 2.105085 0.001000
687.0 2.103596 0.001000
687.5 2.102123 0.001000
688.0 2.100666 0.001000
688.5 2.099226 0.001000
689.0 2.097801 0.001000
689.5 2.096393 0.001000
690.0 2.095000 0.001000
690.5 2.093623 0.000950
691.0 2.092261 0.000900
691.5 2.090914 0.000850
692.0 2.089582 0.000800
692.5 2.088264 0.000750
693.0 2.086960 0.000700
693.5 2.085670 0.000650
694.0 2.084393 0.000600
694.5 2.083130 0.000550
695.0 2.081879 0.000500
695.5 2.080640 0.000450
696.0 2.079414 0.000400
696.5 2.078199 0.000350
697.0 2.076996 0.000300
697.5 2.075804 0.000250
698.0 2.074623 0.000200
698.5 2.073452 0.000150
699.0 2.072292 0.000100
699.5 2.071141 0.000050
700.0 2.070000 0.000000
700.5 2.068868 0.000000
701.0 2.067745 0.000000
701.5 2.066632 0.000000
702.0 2.065527 0.000000
702.5 2.064431 0.000000
703.0 2.063344 0.000000
703.5 2.062266 0.000000
704.0 2.061196 0.000000
704.5 2.060135 0.000000
705.0 2.059082 0.000000
705.5 2.058037 0.000000
706.0 2.057001 0.000000
706.5 2.055973 0.000000
707.0 2.054953 0.000000
707.5 2.053942 0.000000
708.0 2.052938 0.000000
708.5 2.051942 0.000000
709.0 2.050954 0.000000
709.5 2.049973 0.000000
710.0 2.049000 0.000000
710.5 2.048035 0.000000
711.0 2.047077 0.000000
711.5 2.046126 0.000000
712.0 2.045182 0.000000
712.5 2.044246 0.000000
713.0 2.043317 0.000000
713.5 2.042395 0.000000
714.0 2.041479 0.000000
714.5 2.040571 0.000000
715.0 2.039669 0.000000
715.5 2.038774 0.000000
716.0 2.037885 0.000000
716.5 2.037003 0.000000
717.0 2.036127 0.000000
717.5 2.035257 0.000000
718.0 2.034394 0.000000
718.5 2.033536 0.000000
719.0 2.032685 0.000000
719.5 2.031840 0.000000
720.0 2.031000 0.000000
720.5 2.030166 0.000000
721.0 2.029338 0.000000
721.5 2.028514 0.000000
722.0 2.027695 0.000000
722.5 2.026881 0.000000
723.0 2.026071 0.000000
723.5 2.025265 0.000000
724.0 2.024463 0.000000
724.5 2.023664 0.000000
725.0 2.022867 0.000000
725.5 2.022074 0.000000
726.0 2.021283 0.000000
726.5 2.020493 0.000000
727.0 2.019706 0.000000
727.5 2.018920 0.000000
728.0 2.018135 0.000000
728.5 2.017351 0.000000
729.0 2.016567 0.000000
729.5 2.015784 0.000000
730.0 2.015000 0.000000
730.5 2.014216 0.000000
731.0 2.013432 0.000000
731.5 2.012649 0.000000
732.0 2.011868 0.000000
732.5 2.011088 0.000000
733.0 2.010311 0.000000
733.5 2.009536 0.000000
734.0 2.008765 0.000000
734.5 2.007999 0.000000
735.0 2.007237 0.000000
735.5 2.006480 0.000000
736.0 2.005729 0.000000
736.5 2.004984 0.000000
737.0 2.004247 0.000000
737.5 2.003517 0.000000
738.0 2.002795 0.000000
738.5 2.002082 0.000000
739.0 2.001378 0.000000
739.5 2.000684 0.000000
740.0 2.000000 0.000000
740.5 1.999327 0.000000
741.0 1.998665 0.000000
741.5 1.998012 0.000000
742.0 1.997369 0.000000
742.5 1.996736 0.000000
743.0 1.996110 0.000000
743.5 1.995493 0.000000
744.0 1.994884 0.000000
744.5 1.994282 0.000000
745.0 1.993687 0.000000
745.5 1.993097 0.000000
746.0 1.992514 0.000000
746.5 1.991936 0.000000
747.0 1.991363 0.000000
747.5 1.990794 0.000000
748.0 1.990229 0.000000
748.5 1.989668 0.000000
749.0 1.989110 0.000000
749.5 1.988554 0.000000
750.0 1.988000 0.000000
750.5 1.987448 0.000000
751.0 1.986897 0.000000
751.5 1.986347 0.000000
752.0 1.985799 0.000000
752.5 1.985251 0.000000
753.0 1.984704 0.000000
753.5 1.984157 0.000000
754.0 1.983610 0.000000
754.5 1.983064 0.000000
755.0 1.982517 0.000000
755.5 1.981970 0.000000
756.0 1.981423 0.000000
756.5 1.980874 0.000000
757.0 1.980325 0.000000
757.5 1.979775 0.000000
758.0 1.979223 0.000000
758.5 1.978670 0.000000
759.0 1.978115 0.000000
759.5 1.977559 0.000000
760.0 1.977000 0.000000
760.5 1.976439 0.000000
761.0 1.975876 0.000000
761.5 1.975312 0.000000
762.0 1.974748 0.000000
762.5 1.974183 0.000000
763.0 1.973618 0.000000
763.5 1.973053 0.000000
764.0 1.972490 0.000000
764.5 1.971929 0.000000
765.0 1.971370 0.000000
765.5 1.970813 0.000000
766.0 1.970259 0.000000
766.5 1.969709 0.000000
767.0 1.969163 0.000000
767.5 1.968622 0.000000
768.0 1.968085 0.000000
768.5 1.967554 0.000000
769.0 1.967030 0.000000
769.5 1.966511 0.000000
770.0 1.966000 0.000000
770.5 1.965496 0.000000
771.0 1.964999 0.000000
771.5 1.964510 0.000000
772.0 1.964027 0.000000
772.5 1.963550 0.000000
773.0 1.963080 0.000000
773.5 1.962615 0.000000
774.0 1.962156 0.000000
774.5 1.961703 0.000000
775.0 1.961255 0.000000
775.5 1.960811 0.000000
776.0 1.960373 0.000000
776.5 1.959939 0.000000
777.0 1.959508 0.000000
777.5 1.959082 0.000000
778.0 1.958660 0.000000
778.5 1.958240 0.000000
779.0 1.957824 0.000000
779.5 1.957411 0.000000
780.0 1.957000 0.000000
780.5 1.956592 0.000000
781.0 1.956185 0.000000
781.5 1.955781 0.000000
782.0 1.955378 0.000000
782.5 1.954977 0.000000
783.0 1.954577 0.000000
783.5 1.954178 0.000000
784.0 1.953780 0.000000
784.5 1.953383 0.000000
785.0 1.952986 0.000000
785.5 1.952590 0.000000
786.0 1.952194 0.000000
786.5 1.951797 0.000000
787.0 1.951400 0.000000
787.5 1.951003 0.000000
788.0 1.950604 0.000000
788.5 1.950205 0.000000
789.0 1.949805 0.000000
789.5 1.949403 0.000000
790.0 1.949000 0.000000
790.5 1.948595 0.000000
791.0 1.948189 0.000000
791.5 1.947781 0.000000
792.0 1.947373 0.000000
792.5 1.946964 0.000000
793.0 1.946555 0.000000
793.5 1.946146 0.000000
794.0 1.945738 0.000000
794.5 1.945331 0.000000
795.0 1.944924 0.000000
795.5 1.944520 0.000000
796.0 1.944117 0.000000
796.5 1.943716 0.000000
797.0 1.943318 0.000000
797.5 1.942923 0.000000
798.0 1.942531 0.000000
798.5 1.942142 0.000000
799.0 1.941757 0.000000
799.5 1.941376 0.000000
800.0 1.941000 0.000000
800.5 1.940628 0.000000
801.0 1.940261 0.000000
801.5 1.939898 0.000000
802.0 1.939539 0.000000
802.5 1.939183 0.000000
803.0 1.938830 0.000000
803.5 1.938480 0.000000
804.0 1.938132 0.000000
804.5 1.937785 0.000000
805.0 1.937441 0.000000
805.5 1.937097 0.000000
806.0 1.936755 0.000000
806.5 1.936413 0.000000
807.0 1.936071 0.000000
807.5 1.935728 0.000000
808.0 1.935385 0.000000
808.5 1.935041 0.000000
809.0 1.934696 0.000000
809.5 1.934349 0.000000
810.0 1.934000 0.000000
810.5 1.933649 0.000000
811.0 1.933295 0.000000
811.5 1.932940 0.000000
812.0 1.932583 0.000000
812.5 1.932226 0.000000
813.0 1.931868 0.000000
813.5 1.931510 0.000000
814.0 1.931151 0.000000
814.5 1.930794 0.000000
815.0 1.930437 0.000000
815.5 1.930082 0.000000
816.0 1.929728 0.000000
816.5 1.929376 0.000000
817.0 1.929027 0.000000
817.5 1.928680 0.000000
818.0 1.928336 0.000000
818.5 1.927996 0.000000
819.0 1.927660 0.000000
819.5 1.927328 0.000000
820.0 1.927000 0.000000
820.5 1.926677 0.000000
821.0 1.926359 0.000000
821.5 1.926045 0.000000
822.0 1.925735 0.000000
822.5 1.925429 0.000000
823.0 1.925125 0.000000
823.5 1.924825 0.000000
824.0 1.924526 0.000000
824.5 1.924230 0.000000
825.0 1.923936 0.000000
825.5 1.923642 0.000000
826.0 1.923350 0.000000
826.5 1.923058 0.000000
827.0 1.922766 0.000000
827.5 1.922475 0.000000
828.0 1.922182 0.000000
828.5 1.921889 0.000000
829.0 1.921594 0.000000
829.5 1.921298 0.000000
830.0 1.921000 0.000000
830.5 1.920700 0.000000
831.0 1.920397 0.000000
831.5 1.920093 0.000000
832.0 1.919787 0.000000
832.5 1.919481 0.000000
833.0 1.919174 0.000000
833.5 1.918866 0.000000
834.0 1.918559 0.000000
834.5 1.918252 0.000000
835.0 1.917946 0.000000
835.5 1.917641 0.000000
836.0 1.917337 0.000000
836.5 1.917035 0.000000
837.0 1.916735 0.000000
837.5 1.916438 0.000000
838.0 1.916143 0.000000
838.5 1.915852 0.000000
839.0 1.915564 0.000000
839.5 1.915280 0.000000
840.0 1.915000 0.000000
840.5 1.914725 0.000000
841.0 1.914454 0.000000
841.5 1.914186 0.000000
842.0 1.913923 0.000000
842.5 1.913663 0.000000
843.0 1.913406 0.000000
843.5 1.913153 0.000000
844.0 1.912902 0.000000
844.5 1.912653 0.000000
845.0 1.912407 0.000000
845.5 1.912162 0.000000
846.0 1.911919 0.000000
846.5 1.911677 0.000000
847.0 1.911436 0.000000
847.5 1.911197 0.000000
848.0 1.910957 0.000000
848.5 1.910718 0.000000
849.0 1.910479 0.000000
849.5 1.910240 0.000000
850.0 1.910000 0.000000
850.5 1.909759 0.000000
851.0 1.909518 0.000000
851.5 1.909276 0.000000
852.0 1.909032 0.000000
852.5 1.908788 0.000000
853.0 1.908543 0.000000
853.5 1.908297 0.000000
854.0 1.908050 0.000000
854.5 1.907802 0.000000
855.0 1.907553 0.000000
855.5 1.907303 0.000000
856.0 1.907052 0.000000
856.5 1.906800 0.000000
857.0 1.906546 0.000000
857.5 1.906292 0.000000
858.0 1.906036 0.000000
858.5 1.905779 0.000000
859.0 1.905520 0.000000
859.5 1.905261 0.000000
860.0 1.905000 0.000000
860.5 1.904738 0.000000
861.0 1.904475 0.000000
861.5 1.904211 0.000000
862.0 1.903947 0.000000
862.5 1.903684 0.000000
863.0 1.903420 0.000000
863.5 1.903158 0.000000
864.0 1.902897 0.000000
864.5 1.902638 0.000000
865.0 1.902381 0.000000
865.5 1.902126 0.000000
866.0 1.901873 0.000000
866.5 1.901624 0.000000
867.0 1.901379 0.000000
867.5 1.901137 0.000000
868.0 1.900900 0.000000
868.5 1.900667 0.000000
869.0 1.900439 0.000000
869.5 1.900217 0.000000
870.0 1.900000 0.000000
870.5 1.899789 0.000000
871.0 1.899584 0.000000
871.5 1.899383 0.000000
872.0 1.899186 0.000000
872.5 1.898993 0.000000
873.0 1.898802 0.000000
873.5 1.898613 0.000000
874.0 1.898425 0.000000
874.5 1.898237 0.000000
875.0 1.898049 0.000000
875.5 1.897861 0.000000
876.0 1.897670 0.000000
876.5 1.897477 0.000000
877.0 1.897281 0.000000
877.5 1.897081 0.000000
878.0 1.896877 0.000000
878.5 1.896667 0.000000
879.0 1.896452 0.000000
879.5 1.896230 0.000000
880.0 1.896000 0.000000
880.5 1.895763 0.000000
881.0 1.895518 0.000000
881.5 1.895267 0.000000
882.0 1.895012 0.000000
882.5 1.894752 0.000000
883.0 1.894488 0.000000
883.5 1.894223 0.000000
884.0 1.893956 0.000000
884.5 1.893689 0.000000
885.0 1.893422 0.000000
885.5 1.893157 0.000000
886.0 1.892894 0.000000
886.5 1.892635 0.000000
887.0 1.892380 0.000000
887.5 1.892131 0.000000
888.0 1.891888 0.000000
888.5 1.891653 0.000000
889.0 1.891426 0.000000
889.5 1.891208 0.000000
890.0 1.891000 0.000000
890.5 1.890803 0.000000
891.0 1.890617 0.000000
891.5 1.890440 0.000000
892.0 1.890271 0.000000
892.5 1.890110 0.000000
893.0 1.889956 0.000000
893.5 1.889808 0.000000
894.0 1.889664 0.000000
894.5 1.889525 0.000000
895.0 1.889388 0.000000
895.5 1.889254 0.000000
896.0 1.889121 0.000000
896.5 1.888989 0.000000
897.0 1.888856 0.000000
897.5 1.888722 0.000000
898.0 1.888586 0.000000
898.5 1.888446 0.000000
899.0 1.888303 0.000000
899.5 1.888154 0.000000
900.0 1.888000 0.000000
900.5 1.887839 0.000000
901.0 1.887672 0.000000
901.5 1.887499 0.000000
902.0 1.887320 0.000000
902.5 1.887136 0.000000
903.0 1.886947 0.000000
903.5 1.886754 0.000000
904.0 1.886556 0.000000
904.5 1.886355 0.000000
905.0 1.886150 0.000000
905.5 1.885942 0.000000
906.0 1.885732 0.000000
906.5 1.885520 0.000000
907.0 1.885305 0.000000
907.5 1.885089 0.000000
908.0 1.884872 0.000000
908.5 1.884654 0.000000
909.0 1.884436 0.000000
909.5 1.884218 0.000000
910.0 1.884000 0.000000
910.5 1.883783 0.000000
911.0 1.883566 0.000000
911.5 1.883351 0.000000
912.0 1.883137 0.000000
912.5 1.882924 0.000000
913.0 1.882713 0.000000
913.5 1.882504 0.000000
914.0 1.882296 0.000000
914.5 1.882090 0.000000
915.0 1.881886 0.000000
915.5 1.881685 0.000000
916.0 1.881486 0.000000
916.5 1.881290 0.000000
917.0 1.881096 0.000000
917.5 1.880905 0.000000
918.0 1.880717 0.000000
918.5 1.880533 0.000000
919.0 1.880352 0.000000
919.5 1.880174 0.000000
920.0 1.880000 0.000000
920.5 1.879830 0.000000
921.0 1.879663 0.000000
921.5 1.879500 0.000000
922.0 1.879339 0.000000
922.5 1.879182 0.000000
923.0 1.879027 0.000000
923.5 1.878875 0.000000
924.0 1.878725 0.000000
924.5 1.878576 0.000000
925.0 1.878429 0.000000
925.5 1.878284 0.000000
926.0 1.878140 0.000000
926.5 1.877997 0.000000
927.0 1.877854 0.000000
927.5 1.877712 0.000000
928.0 1.877570 0.000000
928.5 1.877428 0.000000
929.0 1.877286 0.000000
929.5 1.877143 0.000000
930.0 1.877000 0.000000
930.5 1.876856 0.000000
931.0 1.876710 0.000000
931.5 1.876564 0.000000
932.0 1.876417 0.000000
932.5 1.876269 0.000000
933.0 1.876121 0.000000
933.5 1.875972 0.000000
934.0 1.875822 0.000000
934.5 1.875672 0.000000
935.0 1.875521 0.000000
935.5 1.875370 0.000000
936.0 1.875218 0.000000
936.5 1.875066 0.000000
937.0 1.874914 0.000000
937.5 1.874762 0.000000
938.0 1.874610 0.000000
938.5 1.874457 0.000000
939.0 1.874305 0.000000
939.5 1.874152 0.000000
940.0 1.874000 0.000000
940.5 1.873848 0.000000
941.0 1.873696 0.000000
941.5 1.873544 0.000000
942.0 1.873392 0.000000
942.5 1.873241 0.000000
943.0 1.873090 0.000000
943.5 1.872939 0.000000
944.0 1.872788 0.000000
944.5 1.872638 0.000000
945.0 1.872487 0.000000
945.5 1.872337 0.000000
946.0 1.872188 0.000000
946.5 1.872038 0.000000
947.0 1.871889 0.000000
947.5 1.871740 0.000000
948.0 1.871591 0.000000
948.5 1.871443 0.000000
949.0 1.871295 0.000000
949.5 1.871147 0.000000
950.0 1.871000 0.000000
950.5 1.870853 0.000000
951.0 1.870706 0.000000
951.5 1.870560 0.000000
952.0 1.870413 0.000000
952.5 1.870266 0.000000
953.0 1.870120 0.000000
953.5 1.869973 0.000000
954.0 1.869826 0.000000
954.5 1.869678 0.000000
955.0 1.869530 0.000000
955.5 1.869381 0.000000
956.0 1.869232 0.000000
956.5 1.869081 0.000000
957.0 1.868930 0.000000
957.5 1.868778 0.000000
958.0 1.868625 0.000000
958.5 1.868471 0.000000
959.0 1.868315 0.000000
959.5 1.868158 0.000000
960.0 1.868000 0.000000
960.5 1.867840 0.000000
961.0 1.867679 0.000000
961.5 1.867517 0.000000
962.0 1.867355 0.000000
962.5 1.867193 0.000000
963.0 1.867031 0.000000
963.5 1.866870 0.000000
964.0 1.866709 0.000000
964.5 1.866551 0.000000
965.0 1.866393 0.000000
965.5 1.866238 0.000000
966.0 1.866086 0.000000
966.5 1.865936 0.000000
967.0 1.865790 0.000000
967.5 1.865647 0.000000
968.0 1.865508 0.000000
968.5 1.865374 0.000000
969.0 1.865244 0.000000
969.5 1.865119 0.000000
970.0 1.865000 0.000000
970.5 1.864886 0.000000
971.0 1.864778 0.000000
971.5 1.864674 0.000000
972.0 1.864574 0.000000
972.5 1.864477 0.000000
973.0 1.864383 0.000000
973.5 1.864291 0.000000
974.0 1.864201 0.000000
974.5 1.864111 0.000000
975.0 1.864021 0.000000
975.5 1.863931 0.000000
976.0 1.863840 0.000000
976.5 1.863748 0.000000
977.0 1.863653 0.000000
977.5 1.863555 0.000000
978.0 1.863453 0.000000
978.5 1.863348 0.000000
979.0 1.863238 0.000000
979.5 1.863122 0.000000
980.0 1.863000 0.000000
980.5 1.862872 0.000000
981.0 1.862738 0.000000
981.5 1.862598 0.000000
982.0 1.862453 0.000000
982.5 1.862305 0.000000
983.0 1.862153 0.000000
983.5 1.861998 0.000000
984.0 1.861840 0.000000
984.5 1.861681 0.000000
985.0 1.861521 0.000000
985.5 1.861361 0.000000
986.0 1.861200 0.000000
986.5 1.861041 0.000000
987.0 1.860883 0.000000
987.5 1.860727 0.000000
988.0 1.860574 0.000000
988.5 1.860424 0.000000
989.0 1.860278 0.000000
989.5 1.860136 0.000000
990.0 1.860000 0.000000
990.5 1.859869 0.000000
991.0 1.859744 0.000000
991.5 1.859624 0.000000
992.0 1.859509 0.000000
992.5 1.859397 0.000000
993.0 1.859290 0.000000
993.5 1.859187 0.000000
994.0 1.859086 0.000000
994.5 1.858989 0.000000
995.0 1.858894 0.000000
995.5 1.858801 0.000000
996.0 1.858710 0.000000
996.5 1.858620 0.000000
997.0 1.858531 0.000000
997.5 1.858443 0.000000
998.0 1.858356 0.000000
998.5 1.858268 0.000000
999.0 1.858179 0.000000
999.5 1.858090 0.000000
1000.0 1.858000 0.000000
1000.5 1.857908 0.000000
1001.0 1.857815 0.000000
1001.5 1.857720 0.000000
1002.0 1.857625 0.000000
1002.5 1.857527 0.000000
1003.0 1.857429 0.000000
1003.5 1.857330 0.000000
1004.0 1.857230 0.000000
1004.5 1.857130 0.000000
1005.0 1.857028 0.000000
1005.5 1.856927 0.000000
1006.0 1.856824 0.000000
1006.5 1.856721 0.000000
1007.0 1.856618 0.000000
1007.5 1.856515 0.000000
1008.0 1.856412 0.000000
1008.5 1.856309 0.000000
1009.0 1.856206 0.000000
1009.5 1.856103 0.000000
1010.0 1.856000 0.000000
1010.5 1.855898 0.000000
1011.0 1.855796 0.000000
1011.5 1.855695 0.000000
1012.0 1.855593 0.000000
1012.5 1.855493 0.000000
1013.0 1.855392 0.000000
1013.5 1.855292 0.000000
1014.0 1.855192 0.000000
1014.5 1.855092 0.000000
1015.0 1.854992 0.000000
1015.5 1.854893 0.000000
1016.0 1.854793 0.000000
1016.5 1.854694 0.000000
1017.0 1.854595 0.000000
1017.5 1.854496 0.000000
1018.0 1.854397 0.000000
1018.5 1.854298 0.000000
1019.0 1.854199 0.000000
1019.5 1.854099 0.000000
1020.0 1.854000 0.000000
1020.5 1.853901 0.000000
1021.0 1.853801 0.000000
1021.5 1.853702 0.000000
1022.0 1.853602 0.000000
1022.5 1.853502 0.000000
1023.0 1.853402 0.000000
1023.5 1.853302 0.000000
1024.0 1.853202 0.000000
1024.5 1.853102 0.000000
1025.0 1.853002 0.000000
1025.5 1.852902 0.000000
1026.0 1.852802 0.000000
1026.5 1.852702 0.000000
1027.0 1.852601 0.000000
1027.5 1.852501 0.000000
1028.0 1.852401 0.000000
1028.5 1.852301 0.000000
1029.0 1.852200 0.000000
1029.5 1.852100 0.000000
1030.0 1.852000 0.000000
1030.5 1.851900 0.000000
1031.0 1.851800 0.000000
1031.5 1.851699 0.000000
1032.0 1.851599 0.000000
1032.5 1.851499 0.000000
1033.0 1.851399 0.000000
1033.5 1.851299 0.000000
1034.0 1.851199 0.000000
1034.5 1.851099 0.000000
1035.0 1.850999 0.000000
1035.5 1.850899 0.000000
1036.0 1.850799 0.000000
1036.5 1.850699 0.000000
1037.0 1.850599 0.000000
1037.5 1.850499 0.000000
1038.0 1.850399 0.000000
1038.5 1.850299 0.000000
1039.0 1.850200 0.000000
1039.5 1.850100 0.000000
1040.0 1.850000 0.000000
1040.5 1.849900 0.000000
1041.0 1.849800 0.000000
1041.5 1.849701 0.000000
1042.0 1.849601 0.000000
1042.5 1.849501 0.000000
1043.0 1.849401 0.000000
1043.5 1.849302 0.000000
1044.0 1.849202 0.000000
1044.5 1.849102 0.000000
1045.0 1.849002 0.000000
1045.5 1.848902 0.000000
1046.0 1.848802 0.000000
1046.5 1.848702 0.000000
1047.0 1.848602 0.000000
1047.5 1.848502 0.000000
1048.0 1.848402 0.000000
1048.5 1.848302 0.000000
1049.0 1.848201 0.000000
1049.5 1.848101 0.000000
1050.0 1.848000 0.000000
1050.5 1.847899 0.000000
1051.0 1.847798 0.000000
1051.5 1.847698 0.000000
1052.0 1.847597 0.000000
1052.5 1.847496 0.000000
1053.0 1.847395 0.000000
1053.5 1.847294 0.000000
1054.0 1.847193 0.000000
1054.5 1.847093 0.000000
1055.0 1.846992 0.000000
1055.5 1.846892 0.000000
1056.0 1.846792 0.000000
1056.5 1.846692 0.000000
1057.0 1.846592 0.000000
1057.5 1.846492 0.000000
1058.0 1.846393 0.000000
1058.5 1.846294 0.000000
1059.0 1.846196 0.000000
1059.5 1.846098 0.000000
1060.0 1.846000 0.000000
1060.5 1.845903 0.000000
1061.0 1.845806 0.000000
1061.5 1.845709 0.000000
1062.0 1.845612 0.000000
1062.5 1.845515 0.000000
1063.0 1.845419 0.000000
1063.5 1.845322 0.000000
1064.0 1.845225 0.000000
1064.5 1.845127 0.000000
1065.0 1.845029 0.000000
1065.5 1.844930 0.000000
1066.0 1.844831 0.000000
1066.5 1.844731 0.000000
1067.0 1.844630 0.000000
1067.5 1.844528 0.000000
1068.0 1.844425 0.000000
1068.5 1.844321 0.000000
1069.0 1.844215 0.000000
1069.5 1.844108 0.000000
1070.0 1.844000 0.000000
1070.5 1.843890 0.000000
1071.0 1.843779 0.000000
1071.5 1.843667 0.000000
1072.0 1.843555 0.000000
1072.5 1.843442 0.000000
1073.0 1.843330 0.000000
1073.5 1.843219 0.000000
1074.0 1.843108 0.000000
1074.5 1.842999 0.000000
1075.0 1.842892 0.000000
1075.5 1.842787 0.000000
1076.0 1.842684 0.000000
1076.5 1.842585 0.000000
1077.0 1.842488 0.000000
1077.5 1.842396 0.000000
1078.0 1.842307 0.000000
1078.5 1.842223 0.000000
1079.0 1.842143 0.000000
1079.5 1.842069 0.000000
1080.0 1.842000 0.000000
1080.5 1.841937 0.000000
1081.0 1.841879 0.000000
1081.5 1.841826 0.000000
1082.0 1.841777 0.000000
1082.5 1.841731 0.000000
1083.0 1.841688 0.000000
1083.5 1.841646 0.000000
1084.0 1.841606 0.000000
1084.5 1.841567 0.000000
1085.0 1.841528 0.000000
1085.5 1.841489 0.000000
1086.0 1.841448 0.000000
1086.5 1.841405 0.000000
1087.0 1.841360 0.000000
1087.5 1.841312 0.000000
1088.0 1.841260 0.000000
1088.5 1.841203 0.000000
1089.0 1.841141 0.000000
1089.5 1.841074 0.000000
1090.0 1.841000 0.000000
1090.5 1.840919 0.000000
1091.0 1.840832 0.000000
1091.5 1.840740 0.000000
1092.0 1.840642 0.000000
1092.5 1.840541 0.000000
1093.0 1.840436 0.000000
1093.5 1.840328 0.000000
1094.0 1.840218 0.000000
1094.5 1.840107 0.000000
1095.0 1.839995 0.000000
1095.5 1.839883 0.000000
1096.0 1.839772 0.000000
1096.5 1.839663 0.000000
1097.0 1.839556 0.000000
1097.5 1.839451 0.000000
1098.0 1.839351 0.000000
1098.5 1.839255 0.000000
1099.0 1.839164 0.000000
1099.5 1.839079 0.000000
1100.0 1.839000 0.000000
1100.5 1.838928 0.000000
1101.0 1.838863 0.000000
1101.5 1.838804 0.000000
1102.0 1.838750 0.000000
1102.5 1.838700 0.000000
1103.0 1.838654 0.000000
1103.5 1.838611 0.000000
1104.0 1.838570 0.000000
1104.5 1.838531 0.000000
1105.0 1.838492 0.000000
1105.5 1.838454 0.000000
1106.0 1.838415 0.000000
1106.5 1.838375 0.000000
1107.0 1.838333 0.000000
1107.5 1.838289 0.000000
1108.0 1.838241 0.000000
1108.5 1.838188 0.000000
1109.0 1.838131 0.000000
1109.5 1.838069 0.000000
1110.0 1.838000 0.000000
1110.5 1.837925 0.000000
1111.0 1.837843 0.000000
1111.5 1.837755 0.000000
1112.0 1.837663 0.000000
1112.5 1.837566 0.000000
1113.0 1.837465 0.000000
1113.5 1.837361 0.000000
1114.0 1.837254 0.000000
1114.5 1.837146 0.000000
1115.0 1.837036 0.000000
1115.5 1.836925 0.000000
1116.0 1.836814 0.000000
1116.5 1.836704 0.000000
1117.0 1.836595 0.000000
1117.5 1.836488 0.000000
1118.0 1.836383 0.000000
1118.5 1.836281 0.000000
1119.0 1.836183 0.000000
1119.5 1.836089 0.000000
1120.0 1.836000 0.000000
1120.5 1.835916 0.000000
1121.0 1.835838 0.000000
1121.5 1.835764 0.000000
1122.0 1.835696 0.000000
1122.5 1.835631 0.000000
1123.0 1.835571 0.000000
1123.5 1.835514 0.000000
1124.0 1.835461 0.000000
1124.5 1.835412 0.000000
1125.0 1.835365 0.000000
1125.5 1.835321 0.000000
1126.0 1.835279 0.000000
1126.5 1.835240 0.000000
1127.0 1.835202 0.000000
1127.5 1.835166 0.000000
1128.0 1.835132 0.000000
1128.5 1.835098 0.000000
1129.0 1.835065 0.000000
1129.5 1.835032 0.000000
1130.0 1.835000 0.000000
1130.5 1.834968 0.000000
1131.0 1.834935 0.000000
1131.5 1.834901 0.000000
1132.0 1.834867 0.000000
1132.5 1.834832 0.000000
1133.0 1.834795 0.000000
1133.5 1.834757 0.000000
1134.0 1.834716 0.000000
1134.5 1.834674 0.000000
1135.0 1.834629 0.000000
1135.5 1.834582 0.000000
1136.0 1.834532 0.000000
1136.5 1.834479 0.000000
1137.0 1.834423 0.000000
1137.5 1.834363 0.000000
1138.0 1.834299 0.000000
1138.5 1.834231 0.000000
1139.0 1.834158 0.000000
1139.5 1.834082 0.000000
1140.0 1.834000 0.000000
1140.5 1.833913 0.000000
1141.0 1.833822 0.000000
1141.5 1.833727 0.000000
1142.0 1.833628 0.000000
1142.5 1.833527 0.000000
1143.0 1.833423 0.000000
1143.5 1.833317 0.000000
1144.0 1.833209 0.000000
1144.5 1.833101 0.000000
1145.0 1.832992 0.000000
1145.5 1.832884 0.000000
1146.0 1.832776 0.000000
1146.5 1.832669 0.000000
1147.0 1.832564 0.000000
1147.5 1.832462 0.000000
1148.0 1.832362 0.000000
1148.5 1.832265 0.000000
1149.0 1.832172 0.000000
1149.5 1.832084 0.000000
1150.0 1.832000 0.000000
1150.5 1.831922 0.000000
1151.0 1.831848 0.000000
1151.5 1.831780 0.000000
1152.0 1.831715 0.000000
1152.5 1.831655 0.000000
1153.0 1.831598 0.000000
1153.5 1.831545 0.000000
1154.0 1.831495 0.000000
1154.5 1.831447 0.000000
1155.0 1.831402 0.000000
1155.5 1.831358 0.000000
1156.0 1.831316 0.000000
1156.5 1.831276 0.000000
1157.0 1.831236 0.000000
1157.5 1.831197 0.000000
1158.0 1.831159 0.000000
1158.5 1.831120 0.000000
1159.0 1.831081 0.000000
1159.5 1.831041 0.000000
1160.0 1.831000 0.000000
1160.5 1.830958 0.000000
1161.0 1.830914 0.000000
1161.5 1.830869 0.000000
1162.0 1.830823 0.000000
1162.5 1.830776 0.000000
1163.0 1.830727 0.000000
1163.5 1.830678 0.000000
1164.0 1.830628 0.000000
1164.5 1.830578 0.000000
1165.0 1.830526 0.000000
1165.5 1.830475 0.000000
1166.0 1.830422 0.000000
1166.5 1.830370 0.000000
1167.0 1.830317 0.000000
1167.5 1.830264 0.000000
1168.0 1.830211 0.000000
1168.5 1.830158 0.000000
1169.0 1.830105 0.000000
1169.5 1.830052 0.000000
1170.0 1.830000 0.000000
1170.5 1.829948 0.000000
1171.0 1.829896 0.000000
1171.5 1.829845 0.000000
1172.0 1.829794 0.000000
1172.5 1.829743 0.000000
1173.0 1.829693 0.000000
1173.5 1.829642 0.000000
1174.0 1.829592 0.000000
1174.5 1.829542 0.000000
1175.0 1.829493 0.000000
1175.5 1.829443 0.000000
1176.0 1.829394 0.000000
1176.5 1.829345 0.000000
1177.0 1.829295 0.000000
1177.5 1.829246 0.000000
1178.0 1.829197 0.000000
1178.5 1.829148 0.000000
1179.0 1.829099 0.000000
1179.5 1.829049 0.000000
1180.0 1.829000 0.000000
1180.5 1.828951 0.000000
1181.0 1.828901 0.000000
1181.5 1.828852 0.000000
1182.0 1.828802 0.000000
1182.5 1.828752 0.000000
1183.0 1.828702 0.000000
1183.5 1.828652 0.000000
1184.0 1.828602 0.000000
1184.5 1.828552 0.000000
1185.0 1.828502 0.000000
1185.5 1.828452 0.000000
1186.0 1.828402 0.000000
1186.5 1.828352 0.000000
1187.0 1.828302 0.000000
1187.5 1.828252 0.000000
1188.0 1.828201 0.000000
1188.5 1.828151 0.000000
1189.0 1.828101 0.000000
1189.5 1.828050 0.000000
1190.0 1.828000 0.000000
1190.5 1.827950 0.000000
1191.0 1.827899 0.000000
1191.5 1.827849 0.000000
1192.0 1.827799 0.000000
1192.5 1.827748 0.000000
1193.0 1.827698 0.000000
1193.5 1.827648 0.000000
1194.0 1.827598 0.000000
1194.5 1.827548 0.000000
1195.0 1.827498 0.000000
1195.5 1.827448 0.000000
1196.0 1.827398 0.000000
1196.5 1.827348 0.000000
1197.0 1.827298 0.000000
1197.5 1.827248 0.000000
1198.0 1.827198 0.000000
1198.5 1.827148 0.000000
1199.0 1.827099 0.000000
1199.5 1.827049 0.000000
1200.0 1.827000 0.000000
