Repository: tiberlab/tibercad

tibercad
========

tiberCAD is a multiscale/multiphysics TCAD software, developed at the Electronic Engineering
Department of Tor Vergata University of Rome since 2005. Its main distinctive feature is the
combination of continuum models with atomistic ones in a single simulation environment.
The software is divided into a core and modules. The modules implement the actual physical models.
The code is heavily based on the [libMesh FEM library](https://libmesh.github.io), and uses [PETSc](https://www.mcs.anl.gov/petsc) and [SLEPc](http://slepc.upv.es/) numerical libraries.

See CONTRIBUTORS for a list of peope that contributed to tiberCAD.

File: materials/optics/PBDB-T_Kerremans_Ma.dat
# DOI:10.1002/adom.202000319 + 10.1002/aenm.201702854 
# | wavelength | n | k
298.0 1.475017 0.055973
298.5 1.476562 0.055933
299.0 1.478080 0.055893
299.5 1.479572 0.055852
300.0 1.481039 0.055812
300.5 1.482481 0.055772
301.0 1.483898 0.055729
301.5 1.485291 0.055684
302.0 1.486660 0.055639
302.5 1.488005 0.055593
303.0 1.489326 0.055548
303.5 1.490624 0.055503
304.0 1.491899 0.055458
304.5 1.493152 0.055412
305.0 1.494382 0.055367
305.5 1.495591 0.055322
306.0 1.496777 0.055277
306.5 1.497942 0.055232
307.0 1.499087 0.055186
307.5 1.500210 0.055141
308.0 1.501313 0.055096
308.5 1.502396 0.055051
309.0 1.503459 0.055005
309.5 1.504502 0.054960
310.0 1.505527 0.054915
310.5 1.506532 0.054870
311.0 1.507519 0.054825
311.5 1.508487 0.054781
312.0 1.509438 0.054831
312.5 1.510371 0.054882
313.0 1.511286 0.054933
313.5 1.512184 0.054983
314.0 1.513066 0.055034
314.5 1.513931 0.055084
315.0 1.514780 0.055135
315.5 1.515613 0.055186
316.0 1.516431 0.055236
316.5 1.517233 0.055287
317.0 1.518021 0.055337
317.5 1.518793 0.055388
318.0 1.519552 0.055439
318.5 1.520296 0.055489
319.0 1.521027 0.055540
319.5 1.521745 0.055590
320.0 1.522449 0.055641
320.5 1.523141 0.055692
321.0 1.523820 0.055742
321.5 1.524487 0.055876
322.0 1.525142 0.056111
322.5 1.525786 0.056345
323.0 1.526418 0.056580
323.5 1.527039 0.056814
324.0 1.527650 0.057049
324.5 1.528251 0.057283
325.0 1.528841 0.057518
325.5 1.529422 0.057752
326.0 1.529993 0.057987
326.5 1.530556 0.058222
327.0 1.531109 0.058456
327.5 1.531654 0.058691
328.0 1.532191 0.058925
328.5 1.532720 0.059160
329.0 1.533242 0.059439
329.5 1.533756 0.059752
330.0 1.534263 0.060064
330.5 1.534764 0.060377
331.0 1.535259 0.060689
331.5 1.535747 0.061002
332.0 1.536230 0.061314
332.5 1.536706 0.061627
333.0 1.537177 0.061939
333.5 1.537641 0.062252
334.0 1.538098 0.062564
334.5 1.538547 0.062877
335.0 1.538989 0.063189
335.5 1.539422 0.063502
336.0 1.539846 0.063815
336.5 1.540262 0.064127
337.0 1.540668 0.064440
337.5 1.541063 0.064752
338.0 1.541449 0.065065
338.5 1.541824 0.065382
339.0 1.542187 0.065775
339.5 1.542539 0.066168
340.0 1.542879 0.066561
340.5 1.543206 0.066954
341.0 1.543521 0.067347
341.5 1.543822 0.067740
342.0 1.544109 0.068133
342.5 1.544383 0.068525
343.0 1.544642 0.068918
343.5 1.544886 0.069311
344.0 1.545115 0.069704
344.5 1.545327 0.070097
345.0 1.545524 0.070495
345.5 1.545704 0.070987
346.0 1.545868 0.071478
346.5 1.546013 0.071970
347.0 1.546141 0.072461
347.5 1.546251 0.072953
348.0 1.546342 0.073444
348.5 1.546414 0.073936
349.0 1.546467 0.074427
349.5 1.546503 0.074919
350.0 1.546525 0.075410
350.5 1.546535 0.075902
351.0 1.546534 0.076393
351.5 1.546526 0.076865
352.0 1.546513 0.077337
352.5 1.546497 0.077809
353.0 1.546480 0.078281
353.5 1.546465 0.078752
354.0 1.546453 0.079224
354.5 1.546448 0.079696
355.0 1.546451 0.080168
355.5 1.546465 0.080640
356.0 1.546492 0.080923
356.5 1.546535 0.081125
357.0 1.546595 0.081328
357.5 1.546675 0.081531
358.0 1.546778 0.081734
358.5 1.546905 0.081937
359.0 1.547059 0.082140
359.5 1.547242 0.082343
360.0 1.547456 0.082546
360.5 1.547705 0.082749
361.0 1.547990 0.082952
361.5 1.548313 0.083155
362.0 1.548676 0.083358
362.5 1.549083 0.083560
363.0 1.549535 0.083763
363.5 1.550034 0.083966
364.0 1.550584 0.083984
364.5 1.551186 0.083977
365.0 1.551842 0.083969
365.5 1.552555 0.083962
366.0 1.553327 0.083955
366.5 1.554161 0.083948
367.0 1.555056 0.083941
367.5 1.556007 0.083934
368.0 1.557003 0.083846
368.5 1.558033 0.083677
369.0 1.559088 0.083507
369.5 1.560158 0.083338
370.0 1.561233 0.083169
370.5 1.562302 0.082999
371.0 1.563356 0.082830
371.5 1.564384 0.082660
372.0 1.565377 0.082491
372.5 1.566324 0.082321
373.0 1.567216 0.082159
373.5 1.568042 0.082024
374.0 1.568793 0.081888
374.5 1.569457 0.081752
375.0 1.570026 0.081616
375.5 1.570494 0.081481
376.0 1.570864 0.081345
376.5 1.571141 0.081209
377.0 1.571332 0.081073
377.5 1.571441 0.080938
378.0 1.571475 0.080802
378.5 1.571438 0.080667
379.0 1.571336 0.080566
379.5 1.571174 0.080465
380.0 1.570958 0.080364
380.5 1.570694 0.080263
381.0 1.570386 0.080162
381.5 1.570040 0.080061
382.0 1.569662 0.079960
382.5 1.569257 0.079859
383.0 1.568830 0.079758
383.5 1.568387 0.079657
384.0 1.567934 0.079556
384.5 1.567475 0.079455
385.0 1.567017 0.079354
385.5 1.566559 0.079253
386.0 1.566101 0.079152
386.5 1.565640 0.079051
387.0 1.565177 0.078950
387.5 1.564708 0.078906
388.0 1.564232 0.078989
388.5 1.563749 0.079072
389.0 1.563255 0.079156
389.5 1.562751 0.079239
390.0 1.562234 0.079323
390.5 1.561703 0.079406
391.0 1.561155 0.079489
391.5 1.560591 0.079573
392.0 1.560008 0.079656
392.5 1.559404 0.079740
393.0 1.558779 0.079823
393.5 1.558130 0.079936
394.0 1.557456 0.080165
394.5 1.556756 0.080395
395.0 1.556030 0.080625
395.5 1.555281 0.080855
396.0 1.554514 0.081085
396.5 1.553735 0.081315
397.0 1.552947 0.081545
397.5 1.552156 0.081774
398.0 1.551366 0.082004
398.5 1.550583 0.082234
399.0 1.549810 0.082464
399.5 1.549052 0.082704
400.0 1.548315 0.083030
400.5 1.547602 0.083356
401.0 1.546919 0.083683
401.5 1.546270 0.084009
402.0 1.545661 0.084335
402.5 1.545097 0.084662
403.0 1.544583 0.084988
403.5 1.544126 0.085314
404.0 1.543731 0.085640
404.5 1.543404 0.085967
405.0 1.543150 0.086293
405.5 1.542976 0.086595
406.0 1.542887 0.086895
406.5 1.542889 0.087195
407.0 1.542987 0.087496
407.5 1.543188 0.087796
408.0 1.543496 0.088096
408.5 1.543919 0.088397
409.0 1.544455 0.088697
409.5 1.545096 0.088997
410.0 1.545832 0.089298
410.5 1.546651 0.089598
411.0 1.547543 0.089898
411.5 1.548499 0.090199
412.0 1.549507 0.090491
412.5 1.550557 0.090782
413.0 1.551639 0.091073
413.5 1.552742 0.091364
414.0 1.553856 0.091656
414.5 1.554970 0.091947
415.0 1.556075 0.092238
415.5 1.557159 0.092530
416.0 1.558212 0.092821
416.5 1.559224 0.093112
417.0 1.560184 0.093321
417.5 1.561082 0.093494
418.0 1.561908 0.093667
418.5 1.562652 0.093840
419.0 1.563315 0.094014
419.5 1.563904 0.094187
420.0 1.564425 0.094360
420.5 1.564885 0.094533
421.0 1.565289 0.094706
421.5 1.565644 0.094880
422.0 1.565956 0.095053
422.5 1.566232 0.095226
423.0 1.566478 0.095399
423.5 1.566700 0.095572
424.0 1.566905 0.095745
424.5 1.567099 0.095919
425.0 1.567287 0.096092
425.5 1.567477 0.096265
426.0 1.567668 0.096438
426.5 1.567859 0.096611
427.0 1.568050 0.096784
427.5 1.568238 0.096958
428.0 1.568422 0.097131
428.5 1.568602 0.097239
429.0 1.568776 0.097261
429.5 1.568943 0.097282
430.0 1.569101 0.097304
430.5 1.569249 0.097325
431.0 1.569386 0.097346
431.5 1.569511 0.097368
432.0 1.569622 0.097389
432.5 1.569718 0.097411
433.0 1.569799 0.097432
433.5 1.569861 0.097454
434.0 1.569906 0.097475
434.5 1.569930 0.097497
435.0 1.569933 0.097518
435.5 1.569915 0.097540
436.0 1.569875 0.097561
436.5 1.569815 0.097583
437.0 1.569734 0.097604
437.5 1.569635 0.097626
438.0 1.569516 0.097647
438.5 1.569380 0.097668
439.0 1.569226 0.097690
439.5 1.569055 0.097726
440.0 1.568867 0.097763
440.5 1.568664 0.097799
441.0 1.568446 0.097835
441.5 1.568214 0.097872
442.0 1.567967 0.097908
442.5 1.567708 0.097944
443.0 1.567436 0.097981
443.5 1.567151 0.098017
444.0 1.566856 0.098054
444.5 1.566550 0.098090
445.0 1.566234 0.098126
445.5 1.565909 0.098163
446.0 1.565576 0.098199
446.5 1.565235 0.098235
447.0 1.564888 0.098272
447.5 1.564534 0.098325
448.0 1.564176 0.098434
448.5 1.563812 0.098544
449.0 1.563445 0.098654
449.5 1.563075 0.098764
450.0 1.562703 0.098873
450.5 1.562329 0.098983
451.0 1.561954 0.099093
451.5 1.561580 0.099203
452.0 1.561206 0.099313
452.5 1.560833 0.099422
453.0 1.560463 0.099532
453.5 1.560096 0.099642
454.0 1.559733 0.099752
454.5 1.559374 0.099861
455.0 1.559020 0.099971
455.5 1.558670 0.100081
456.0 1.558324 0.100236
456.5 1.557980 0.100444
457.0 1.557639 0.100652
457.5 1.557299 0.100860
458.0 1.556959 0.101068
458.5 1.556620 0.101276
459.0 1.556281 0.101484
459.5 1.555940 0.101692
460.0 1.555597 0.101900
460.5 1.555252 0.102108
461.0 1.554903 0.102316
461.5 1.554550 0.102524
462.0 1.554193 0.102732
462.5 1.553831 0.102973
463.0 1.553462 0.103256
463.5 1.553087 0.103540
464.0 1.552704 0.103824
464.5 1.552314 0.104107
465.0 1.551915 0.104391
465.5 1.551506 0.104675
466.0 1.551087 0.104958
466.5 1.550658 0.105242
467.0 1.550217 0.105525
467.5 1.549764 0.105809
468.0 1.549298 0.106093
468.5 1.548819 0.106374
469.0 1.548327 0.106650
469.5 1.547823 0.106927
470.0 1.547307 0.107203
470.5 1.546782 0.107480
471.0 1.546249 0.107756
471.5 1.545709 0.108032
472.0 1.545163 0.108309
472.5 1.544613 0.108585
473.0 1.544059 0.108862
473.5 1.543503 0.109138
474.0 1.542946 0.109415
474.5 1.542389 0.109691
475.0 1.541835 0.109990
475.5 1.541283 0.110338
476.0 1.540736 0.110686
476.5 1.540193 0.111034
477.0 1.539658 0.111381
477.5 1.539130 0.111729
478.0 1.538612 0.112077
478.5 1.538104 0.112425
479.0 1.537605 0.112773
479.5 1.537116 0.113121
480.0 1.536634 0.113469
480.5 1.536159 0.113817
481.0 1.535689 0.114165
481.5 1.535225 0.114512
482.0 1.534764 0.114860
482.5 1.534306 0.115208
483.0 1.533851 0.115556
483.5 1.533396 0.115904
484.0 1.532941 0.116252
484.5 1.532486 0.116752
485.0 1.532028 0.117312
485.5 1.531568 0.117872
486.0 1.531104 0.118432
486.5 1.530635 0.118992
487.0 1.530162 0.119552
487.5 1.529688 0.120112
488.0 1.529217 0.120671
488.5 1.528754 0.121231
489.0 1.528302 0.121796
489.5 1.527865 0.122368
490.0 1.527448 0.122939
490.5 1.527054 0.123510
491.0 1.526687 0.124082
491.5 1.526353 0.124653
492.0 1.526054 0.125224
492.5 1.525794 0.125796
493.0 1.525579 0.126367
493.5 1.525411 0.126938
494.0 1.525295 0.127510
494.5 1.525235 0.128081
495.0 1.525235 0.128653
495.5 1.525298 0.129224
496.0 1.525430 0.129795
496.5 1.525634 0.130480
497.0 1.525908 0.131249
497.5 1.526248 0.132019
498.0 1.526650 0.132788
498.5 1.527109 0.133557
499.0 1.527622 0.134327
499.5 1.528184 0.135096
500.0 1.528790 0.135863
500.5 1.529436 0.136611
501.0 1.530118 0.137360
501.5 1.530832 0.138108
502.0 1.531573 0.138857
502.5 1.532336 0.139605
503.0 1.533118 0.140354
503.5 1.533915 0.141102
504.0 1.534731 0.141851
504.5 1.535572 0.142599
505.0 1.536446 0.143348
505.5 1.537362 0.144096
506.0 1.538325 0.144845
506.5 1.539345 0.145593
507.0 1.540427 0.146341
507.5 1.541580 0.147090
508.0 1.542812 0.147838
508.5 1.544128 0.148587
509.0 1.545538 0.149335
509.5 1.547049 0.150208
510.0 1.548667 0.151166
510.5 1.550399 0.152124
511.0 1.552240 0.153083
511.5 1.554179 0.154041
512.0 1.556206 0.154999
512.5 1.558310 0.155957
513.0 1.560481 0.156915
513.5 1.562708 0.157873
514.0 1.564980 0.158831
514.5 1.567289 0.159789
515.0 1.569621 0.160747
515.5 1.571969 0.161705
516.0 1.574320 0.162663
516.5 1.576664 0.163621
517.0 1.578991 0.164580
517.5 1.581291 0.165538
518.0 1.583553 0.166496
518.5 1.585766 0.167473
519.0 1.587922 0.168780
519.5 1.590024 0.170086
520.0 1.592073 0.171393
520.5 1.594073 0.172699
521.0 1.596027 0.174005
521.5 1.597938 0.175312
522.0 1.599809 0.176618
522.5 1.601642 0.177925
523.0 1.603442 0.179231
523.5 1.605210 0.180537
524.0 1.606950 0.181844
524.5 1.608664 0.183150
525.0 1.610357 0.184457
525.5 1.612030 0.185763
526.0 1.613688 0.187069
526.5 1.615332 0.188376
527.0 1.616966 0.189682
527.5 1.618592 0.190989
528.0 1.620215 0.192295
528.5 1.621836 0.193601
529.0 1.623460 0.194711
529.5 1.625088 0.195738
530.0 1.626723 0.196765
530.5 1.628370 0.197792
531.0 1.630030 0.198819
531.5 1.631708 0.199846
532.0 1.633407 0.200873
532.5 1.635133 0.201900
533.0 1.636890 0.202927
533.5 1.638684 0.203954
534.0 1.640519 0.204981
534.5 1.642400 0.206008
535.0 1.644332 0.207035
535.5 1.646320 0.208062
536.0 1.648369 0.209089
536.5 1.650483 0.210116
537.0 1.652668 0.211143
537.5 1.654928 0.212170
538.0 1.657269 0.213197
538.5 1.659695 0.214224
539.0 1.662211 0.215251
539.5 1.664823 0.216278
540.0 1.667534 0.217305
540.5 1.670350 0.218331
541.0 1.673275 0.219358
541.5 1.676313 0.220385
542.0 1.679462 0.221412
542.5 1.682721 0.222439
543.0 1.686090 0.223466
543.5 1.689569 0.224493
544.0 1.693157 0.225520
544.5 1.696852 0.226547
545.0 1.700655 0.227574
545.5 1.704564 0.228601
546.0 1.708580 0.229885
546.5 1.712700 0.231543
547.0 1.716926 0.233200
547.5 1.721255 0.234858
548.0 1.725688 0.236516
548.5 1.730224 0.238174
549.0 1.734861 0.239832
549.5 1.739600 0.241489
550.0 1.744439 0.243147
550.5 1.749379 0.244805
551.0 1.754418 0.246463
551.5 1.759555 0.248120
552.0 1.764790 0.249778
552.5 1.770123 0.251436
553.0 1.775553 0.253094
553.5 1.781078 0.254752
554.0 1.786699 0.256409
554.5 1.792414 0.258067
555.0 1.798224 0.259725
555.5 1.804123 0.261383
556.0 1.810108 0.263041
556.5 1.816171 0.264698
557.0 1.822309 0.266356
557.5 1.828515 0.268014
558.0 1.834783 0.269672
558.5 1.841108 0.271329
559.0 1.847485 0.272987
559.5 1.853908 0.274645
560.0 1.860371 0.276303
560.5 1.866869 0.277961
561.0 1.873396 0.279618
561.5 1.879947 0.281049
562.0 1.886516 0.282458
562.5 1.893098 0.283867
563.0 1.899686 0.285276
563.5 1.906276 0.286685
564.0 1.912862 0.288094
564.5 1.919438 0.289503
565.0 1.925999 0.290911
565.5 1.932539 0.292320
566.0 1.939052 0.294195
566.5 1.945534 0.296310
567.0 1.951978 0.298424
567.5 1.958379 0.300539
568.0 1.964731 0.302592
568.5 1.971029 0.303450
569.0 1.977267 0.304308
569.5 1.983440 0.305166
570.0 1.989542 0.306024
570.5 1.995568 0.306882
571.0 2.001511 0.307740
571.5 2.007367 0.308597
572.0 2.013131 0.309455
572.5 2.018805 0.310313
573.0 2.024389 0.311171
573.5 2.029884 0.312029
574.0 2.035292 0.312887
574.5 2.040614 0.313726
575.0 2.045852 0.314231
575.5 2.051006 0.314735
576.0 2.056078 0.315240
576.5 2.061070 0.315744
577.0 2.065981 0.316248
577.5 2.070815 0.316753
578.0 2.075571 0.317257
578.5 2.080251 0.317762
579.0 2.084857 0.318266
579.5 2.089389 0.318771
580.0 2.093849 0.319275
580.5 2.098239 0.319435
581.0 2.102559 0.319553
581.5 2.106810 0.319671
582.0 2.110995 0.319789
582.5 2.115113 0.319907
583.0 2.119168 0.320025
583.5 2.123159 0.320143
584.0 2.127087 0.320261
584.5 2.130956 0.320379
585.0 2.134764 0.320497
585.5 2.138514 0.320615
586.0 2.142208 0.320733
586.5 2.145845 0.320851
587.0 2.149429 0.320969
587.5 2.152961 0.321087
588.0 2.156447 0.321206
588.5 2.159894 0.321325
589.0 2.163305 0.321456
589.5 2.166688 0.321587
590.0 2.170047 0.321718
590.5 2.173388 0.321849
591.0 2.176716 0.321980
591.5 2.180038 0.322110
592.0 2.183357 0.322241
592.5 2.186681 0.322372
593.0 2.190015 0.322503
593.5 2.193363 0.322912
594.0 2.196732 0.323392
594.5 2.200127 0.323873
595.0 2.203553 0.324353
595.5 2.207017 0.324833
596.0 2.210523 0.325314
596.5 2.214078 0.325794
597.0 2.217686 0.326274
597.5 2.221353 0.326755
598.0 2.225085 0.327235
598.5 2.228887 0.327715
599.0 2.232765 0.328196
599.5 2.236724 0.328676
600.0 2.240770 0.329156
600.5 2.244908 0.329637
601.0 2.249144 0.330117
601.5 2.253483 0.330597
602.0 2.257931 0.331130
602.5 2.262493 0.332044
603.0 2.267176 0.332958
603.5 2.271983 0.333872
604.0 2.276922 0.334785
604.5 2.281997 0.335699
605.0 2.287213 0.336613
605.5 2.292578 0.337527
606.0 2.298095 0.338441
606.5 2.303771 0.339355
607.0 2.309610 0.340269
607.5 2.315620 0.341183
608.0 2.321803 0.342089
608.5 2.328152 0.342995
609.0 2.334651 0.343900
609.5 2.341285 0.344806
610.0 2.348037 0.345712
610.5 2.354890 0.346618
611.0 2.361830 0.347524
611.5 2.368840 0.348430
612.0 2.375905 0.349336
612.5 2.383007 0.350227
613.0 2.390132 0.351113
613.5 2.397262 0.351999
614.0 2.404383 0.352884
614.5 2.411478 0.353770
615.0 2.418531 0.354656
615.5 2.425526 0.355541
616.0 2.432448 0.356427
616.5 2.439279 0.357312
617.0 2.446005 0.358198
617.5 2.452609 0.359084
618.0 2.459075 0.359969
618.5 2.465387 0.360951
619.0 2.471530 0.361991
619.5 2.477547 0.363030
620.0 2.483558 0.364070
620.5 2.489693 0.365109
621.0 2.496078 0.366148
621.5 2.502842 0.367188
622.0 2.510113 0.368227
622.5 2.518017 0.369027
623.0 2.526684 0.369198
623.5 2.536241 0.369369
624.0 2.546815 0.369540
624.5 2.558535 0.369710
625.0 2.571529 0.369881
625.5 2.585923 0.370052
626.0 2.601814 0.370223
626.5 2.618237 0.370394
627.0 2.632963 0.370564
627.5 2.643715 0.370735
628.0 2.649718 0.370840
628.5 2.652427 0.370303
629.0 2.653480 0.369766
629.5 2.654514 0.369229
630.0 2.657167 0.368692
630.5 2.663074 0.368155
631.0 2.673874 0.367618
631.5 2.690239 0.367081
632.0 2.707294 0.366544
632.5 2.719670 0.366007
633.0 2.727664 0.365282
633.5 2.732937 0.364493
634.0 2.737140 0.363703
634.5 2.741325 0.362913
635.0 2.745466 0.362124
635.5 2.749427 0.361334
636.0 2.753069 0.360544
636.5 2.756263 0.359755
637.0 2.758984 0.358965
637.5 2.761287 0.358175
638.0 2.763230 0.357386
638.5 2.764868 0.355062
639.0 2.766258 0.351275
639.5 2.767458 0.347488
640.0 2.768523 0.343701
640.5 2.769497 0.339914
641.0 2.770381 0.337116
641.5 2.771173 0.334624
642.0 2.771869 0.332131
642.5 2.772467 0.329639
643.0 2.772963 0.327147
643.5 2.773354 0.324655
644.0 2.773638 0.322162
644.5 2.773810 0.319670
645.0 2.773867 0.317178
645.5 2.773808 0.314686
646.0 2.773627 0.312193
646.5 2.773320 0.309701
647.0 2.772862 0.307209
647.5 2.772231 0.304716
648.0 2.771399 0.302224
648.5 2.770343 0.298844
649.0 2.769035 0.295026
649.5 2.767453 0.291207
650.0 2.765570 0.287389
650.5 2.763389 0.283570
651.0 2.760932 0.279752
651.5 2.758223 0.275956
652.0 2.755288 0.273027
652.5 2.752150 0.270098
653.0 2.748833 0.267168
653.5 2.745361 0.264239
654.0 2.741759 0.261310
654.5 2.738050 0.258381
655.0 2.734259 0.255452
655.5 2.730411 0.252522
656.0 2.726528 0.249593
656.5 2.722626 0.245850
657.0 2.718709 0.241506
657.5 2.714779 0.237162
658.0 2.710840 0.232819
658.5 2.706894 0.228475
659.0 2.702945 0.224131
659.5 2.698995 0.219788
660.0 2.695047 0.215444
660.5 2.691104 0.211100
661.0 2.687170 0.206757
661.5 2.683246 0.202413
662.0 2.679336 0.198367
662.5 2.675443 0.195841
663.0 2.671570 0.193315
663.5 2.667720 0.190789
664.0 2.663895 0.188263
664.5 2.660093 0.185737
665.0 2.656307 0.183211
665.5 2.652531 0.180684
666.0 2.648758 0.178158
666.5 2.644980 0.175632
667.0 2.641190 0.173106
667.5 2.637382 0.170580
668.0 2.633549 0.168054
668.5 2.629684 0.165528
669.0 2.625780 0.163002
669.5 2.621830 0.160474
670.0 2.617826 0.157917
670.5 2.613763 0.155360
671.0 2.609633 0.152804
671.5 2.605430 0.150247
672.0 2.601145 0.147690
672.5 2.596773 0.145133
673.0 2.592307 0.142892
673.5 2.587739 0.140990
674.0 2.583062 0.139088
674.5 2.578270 0.137186
675.0 2.573356 0.135284
675.5 2.568319 0.133382
676.0 2.563171 0.131479
676.5 2.557931 0.129577
677.0 2.552615 0.128142
677.5 2.547240 0.126725
678.0 2.541821 0.125307
678.5 2.536377 0.123890
679.0 2.530922 0.122472
679.5 2.525475 0.121054
680.0 2.520052 0.119637
680.5 2.514669 0.118219
681.0 2.509343 0.116802
681.5 2.504091 0.115384
682.0 2.498929 0.113906
682.5 2.493870 0.112397
683.0 2.488917 0.110887
683.5 2.484070 0.109377
684.0 2.479329 0.107867
684.5 2.474695 0.106357
685.0 2.470168 0.104847
685.5 2.465750 0.103338
686.0 2.461439 0.101828
686.5 2.457238 0.100529
687.0 2.453145 0.099793
687.5 2.449163 0.099057
688.0 2.445291 0.098321
688.5 2.441529 0.097585
689.0 2.437879 0.096849
689.5 2.434340 0.096113
690.0 2.430914 0.095377
690.5 2.427600 0.094640
691.0 2.424395 0.093904
691.5 2.421288 0.093168
692.0 2.418268 0.092432
692.5 2.415324 0.091696
693.0 2.412445 0.090960
693.5 2.409618 0.090224
694.0 2.406835 0.089488
694.5 2.404082 0.088752
695.0 2.401349 0.088016
695.5 2.398625 0.087229
696.0 2.395898 0.086394
696.5 2.393157 0.085558
697.0 2.390392 0.084723
697.5 2.387590 0.083888
698.0 2.384742 0.083053
698.5 2.381834 0.082218
699.0 2.378857 0.081383
699.5 2.375800 0.080548
700.0 2.372650 0.079713
700.5 2.369398 0.078878
701.0 2.366051 0.078043
701.5 2.362623 0.077207
702.0 2.359128 0.076601
702.5 2.355581 0.076301
703.0 2.351997 0.076001
703.5 2.348389 0.075701
704.0 2.344774 0.075401
704.5 2.341165 0.075100
705.0 2.337577 0.074800
705.5 2.334025 0.074500
706.0 2.330523 0.074200
706.5 2.327086 0.073899
707.0 2.323728 0.073599
707.5 2.320465 0.073299
708.0 2.317310 0.072999
708.5 2.314278 0.072699
709.0 2.311384 0.072398
709.5 2.308640 0.072098
710.0 2.306041 0.071798
710.5 2.303581 0.071498
711.0 2.301254 0.071197
711.5 2.299051 0.070897
712.0 2.296967 0.070597
712.5 2.294995 0.070297
713.0 2.293127 0.069997
713.5 2.291356 0.069696
714.0 2.289676 0.069396
714.5 2.288080 0.069096
715.0 2.286561 0.068796
715.5 2.285112 0.068518
716.0 2.283726 0.068278
716.5 2.282396 0.068037
717.0 2.281115 0.067797
717.5 2.279876 0.067556
718.0 2.278673 0.067315
718.5 2.277499 0.067075
719.0 2.276346 0.066834
719.5 2.275208 0.066594
720.0 2.274077 0.066353
720.5 2.272948 0.066113
721.0 2.271812 0.065872
721.5 2.270664 0.065632
722.0 2.269495 0.065391
722.5 2.268301 0.065150
723.0 2.267080 0.064910
723.5 2.265833 0.064669
724.0 2.264562 0.064429
724.5 2.263268 0.064188
725.0 2.261953 0.063948
725.5 2.260616 0.063707
726.0 2.259260 0.063467
726.5 2.257886 0.063226
727.0 2.256495 0.062985
727.5 2.255088 0.062745
728.0 2.253666 0.062504
728.5 2.252232 0.062264
729.0 2.250785 0.062023
729.5 2.249327 0.061783
730.0 2.247859 0.061542
730.5 2.246384 0.061302
731.0 2.244900 0.061061
731.5 2.243411 0.060820
732.0 2.241918 0.060629
732.5 2.240420 0.060454
733.0 2.238921 0.060279
733.5 2.237420 0.060104
734.0 2.235919 0.059928
734.5 2.234420 0.059753
735.0 2.232923 0.059578
735.5 2.231431 0.059403
736.0 2.229943 0.059228
736.5 2.228461 0.059053
737.0 2.226987 0.058878
737.5 2.225522 0.058703
738.0 2.224066 0.058527
738.5 2.222622 0.058352
739.0 2.221190 0.058177
739.5 2.219771 0.058002
740.0 2.218368 0.057827
740.5 2.216980 0.057652
741.0 2.215610 0.057477
741.5 2.214258 0.057302
742.0 2.212925 0.057126
742.5 2.211611 0.056951
743.0 2.210314 0.056776
743.5 2.209035 0.056601
744.0 2.207774 0.056426
744.5 2.206530 0.056251
745.0 2.205303 0.056076
745.5 2.204092 0.055901
746.0 2.202897 0.055725
746.5 2.201718 0.055631
747.0 2.200554 0.055550
747.5 2.199406 0.055469
748.0 2.198272 0.055388
748.5 2.197153 0.055307
749.0 2.196047 0.055226
749.5 2.194956 0.055145
750.0 2.193878 0.055064
750.5 2.192812 0.054984
751.0 2.191760 0.054903
751.5 2.190720 0.054822
752.0 2.189692 0.054741
752.5 2.188675 0.054660
753.0 2.187670 0.054579
753.5 2.186676 0.054498
754.0 2.185693 0.054417
754.5 2.184720 0.054336
755.0 2.183757 0.054255
755.5 2.182803 0.054174
756.0 2.181859 0.054094
756.5 2.180924 0.054013
757.0 2.179998 0.053932
757.5 2.179080 0.053851
758.0 2.178169 0.053770
758.5 2.177267 0.053689
759.0 2.176371 0.053608
759.5 2.175483 0.053527
760.0 2.174601 0.053446
760.5 2.173726 0.053365
761.0 2.172858 0.053284
761.5 2.171995 0.053203
762.0 2.171140 0.053123
762.5 2.170290 0.053042
763.0 2.169447 0.052961
763.5 2.168611 0.052880
764.0 2.167780 0.052799
764.5 2.166956 0.052743
765.0 2.166137 0.052710
765.5 2.165325 0.052676
766.0 2.164519 0.052643
766.5 2.163719 0.052610
767.0 2.162924 0.052577
767.5 2.162136 0.052543
768.0 2.161353 0.052510
768.5 2.160576 0.052477
769.0 2.159804 0.052444
769.5 2.159039 0.052410
770.0 2.158278 0.052377
770.5 2.157524 0.052344
771.0 2.156774 0.052311
771.5 2.156030 0.052278
772.0 2.155292 0.052244
772.5 2.154559 0.052211
773.0 2.153831 0.052178
773.5 2.153108 0.052145
774.0 2.152390 0.052111
774.5 2.151677 0.052078
775.0 2.150970 0.052045
775.5 2.150267 0.052012
776.0 2.149569 0.051978
776.5 2.148877 0.051945
777.0 2.148188 0.051912
777.5 2.147505 0.051879
778.0 2.146826 0.051846
778.5 2.146152 0.051812
779.0 2.145483 0.051779
779.5 2.144818 0.051746
780.0 2.144158 0.051713
780.5 2.143502 0.051679
781.0 2.142850 0.051646
781.5 2.142203 0.051613
782.0 2.141560 0.051580
782.5 2.140921 0.051547
783.0 2.140286 0.051513
783.5 2.139656 0.051480
784.0 2.139029 0.051405
784.5 2.138407 0.051264
785.0 2.137788 0.051124
785.5 2.137173 0.050984
786.0 2.136562 0.050844
786.5 2.135955 0.050704
787.0 2.135352 0.050564
787.5 2.134752 0.050424
788.0 2.134156 0.050284
788.5 2.133563 0.050144
789.0 2.132974 0.050004
789.5 2.132388 0.049864
790.0 2.131806 0.049724
790.5 2.131227 0.049584
791.0 2.130651 0.049444
791.5 2.130078 0.049304
792.0 2.129509 0.049164
792.5 2.128943 0.049024
793.0 2.128379 0.048883
793.5 2.127819 0.048743
794.0 2.127261 0.048603
794.5 2.126707 0.048463
795.0 2.126155 0.048323
795.5 2.125606 0.048183
796.0 2.125060 0.048043
796.5 2.124516 0.047903
797.0 2.123975 0.047763
797.5 2.123436 0.047623
798.0 2.122900 0.047483
798.5 2.122366 0.047343
799.0 2.121834 0.047203
799.5 2.121305 0.047063
800.0 2.120778 0.046923
800.5 2.120253 0.046783
801.0 2.119731 0.046643
801.5 2.119210 0.046503
802.0 2.118691 0.046365
802.5 2.118175 0.046270
803.0 2.117660 0.046174
803.5 2.117147 0.046079
804.0 2.116636 0.045984
804.5 2.116126 0.045889
805.0 2.115618 0.045793
805.5 2.115112 0.045698
806.0 2.114607 0.045603
806.5 2.114104 0.045508
807.0 2.113602 0.045412
807.5 2.113102 0.045317
808.0 2.112603 0.045222
808.5 2.112105 0.045127
809.0 2.111608 0.045031
809.5 2.111113 0.044936
810.0 2.110618 0.044841
810.5 2.110125 0.044745
811.0 2.109633 0.044650
811.5 2.109142 0.044555
812.0 2.108653 0.044460
812.5 2.108165 0.044364
813.0 2.107678 0.044269
813.5 2.107192 0.044174
814.0 2.106707 0.044079
814.5 2.106224 0.043983
815.0 2.105742 0.043888
815.5 2.105261 0.043793
816.0 2.104782 0.043698
816.5 2.104304 0.043602
817.0 2.103827 0.043507
817.5 2.103352 0.043412
818.0 2.102878 0.043317
818.5 2.102406 0.043221
819.0 2.101934 0.043126
819.5 2.101465 0.043031
820.0 2.100996 0.042936
820.5 2.100529 0.042840
821.0 2.100064 0.042745
821.5 2.099600 0.042650
822.0 2.099138 0.042555
822.5 2.098677 0.042459
823.0 2.098217 0.042364
823.5 2.097759 0.042269
824.0 2.097303 0.042173
824.5 2.096848 0.042076
825.0 2.096394 0.041975
825.5 2.095943 0.041873
826.0 2.095492 0.041772
826.5 2.095044 0.041670
827.0 2.094597 0.041569
827.5 2.094151 0.041468
828.0 2.093708 0.041366
828.5 2.093265 0.041265
829.0 2.092825 0.041163
829.5 2.092386 0.041062
830.0 2.091949 0.040960
830.5 2.091514 0.040859
831.0 2.091080 0.040758
831.5 2.090648 0.040656
832.0 2.090218 0.040555
832.5 2.089789 0.040453
833.0 2.089362 0.040352
833.5 2.088937 0.040250
834.0 2.088514 0.040149
834.5 2.088093 0.040048
835.0 2.087673 0.039946
835.5 2.087255 0.039845
836.0 2.086839 0.039743
836.5 2.086425 0.039642
837.0 2.086013 0.039540
837.5 2.085602 0.039439
838.0 2.085194 0.039338
838.5 2.084787 0.039236
839.0 2.084383 0.039135
839.5 2.083980 0.039033
840.0 2.083579 0.038932
840.5 2.083180 0.038830
841.0 2.082783 0.038729
841.5 2.082387 0.038628
842.0 2.081994 0.038526
842.5 2.081602 0.038425
843.0 2.081212 0.038328
843.5 2.080823 0.038302
844.0 2.080437 0.038276
844.5 2.080052 0.038250
845.0 2.079668 0.038223
845.5 2.079287 0.038197
846.0 2.078906 0.038171
846.5 2.078528 0.038145
847.0 2.078151 0.038119
847.5 2.077775 0.038092
848.0 2.077401 0.038066
848.5 2.077029 0.038040
849.0 2.076658 0.038014
849.5 2.076288 0.037987
850.0 2.075920 0.037961
850.5 2.075554 0.037935
851.0 2.075188 0.037909
851.5 2.074824 0.037883
852.0 2.074461 0.037856
852.5 2.074100 0.037830
853.0 2.073740 0.037804
853.5 2.073381 0.037778
854.0 2.073023 0.037751
854.5 2.072667 0.037725
855.0 2.072312 0.037699
855.5 2.071957 0.037673
856.0 2.071604 0.037647
856.5 2.071253 0.037620
857.0 2.070902 0.037594
857.5 2.070552 0.037568
858.0 2.070203 0.037542
858.5 2.069856 0.037516
859.0 2.069509 0.037489
859.5 2.069163 0.037463
860.0 2.068819 0.037437
860.5 2.068475 0.037411
861.0 2.068132 0.037384
861.5 2.067790 0.037358
862.0 2.067449 0.037332
862.5 2.067108 0.037306
863.0 2.066769 0.037278
863.5 2.066430 0.037180
864.0 2.066092 0.037081
864.5 2.065755 0.036983
865.0 2.065418 0.036884
865.5 2.065082 0.036786
866.0 2.064747 0.036687
866.5 2.064412 0.036589
867.0 2.064078 0.036490
867.5 2.063745 0.036392
868.0 2.063412 0.036293
868.5 2.063080 0.036194
869.0 2.062748 0.036096
869.5 2.062417 0.035997
870.0 2.062087 0.035899
870.5 2.061756 0.035800
871.0 2.061426 0.035702
871.5 2.061097 0.035603
872.0 2.060768 0.035505
872.5 2.060439 0.035406
873.0 2.060111 0.035308
873.5 2.059783 0.035209
874.0 2.059455 0.035110
874.5 2.059128 0.035012
875.0 2.058801 0.034913
875.5 2.058474 0.034815
876.0 2.058147 0.034716
876.5 2.057820 0.034618
877.0 2.057494 0.034519
877.5 2.057167 0.034421
878.0 2.056841 0.034322
878.5 2.056515 0.034224
879.0 2.056189 0.034125
879.5 2.055863 0.034026
880.0 2.055537 0.033928
880.5 2.055211 0.033829
881.0 2.054886 0.033731
881.5 2.054560 0.033632
882.0 2.054235 0.033534
882.5 2.053909 0.033435
883.0 2.053584 0.033337
883.5 2.053259 0.033238
884.0 2.052935 0.033140
884.5 2.052610 0.033041
885.0 2.052286 0.032943
885.5 2.051962 0.032844
886.0 2.051638 0.032745
886.5 2.051314 0.032647
887.0 2.050991 0.032548
887.5 2.050668 0.032450
888.0 2.050345 0.032351
888.5 2.050023 0.032253
889.0 2.049700 0.032154
889.5 2.049379 0.032056
890.0 2.049057 0.031957
890.5 2.048736 0.031859
891.0 2.048415 0.031760
891.5 2.048095 0.031661
892.0 2.047775 0.031563
892.5 2.047455 0.031464
893.0 2.047136 0.031366
893.5 2.046817 0.031267
894.0 2.046499 0.031169
894.5 2.046181 0.031070
895.0 2.045864 0.030972
895.5 2.045547 0.030873
896.0 2.045231 0.030775
896.5 2.044915 0.030676
897.0 2.044600 0.030608
897.5 2.044285 0.030541
898.0 2.043971 0.030474
898.5 2.043657 0.030408
899.0 2.043344 0.030341
899.5 2.043031 0.030275
900.0 2.042719 0.030208
900.5 2.042408 0.030142
901.0 2.042097 0.030075
901.5 2.041787 0.030009
902.0 2.041478 0.029942
902.5 2.041169 0.029876
903.0 2.040861 0.029809
903.5 2.040553 0.029743
904.0 2.040247 0.029676
904.5 2.039941 0.029610
905.0 2.039636 0.029543
905.5 2.039331 0.029476
906.0 2.039027 0.029410
906.5 2.038724 0.029343
907.0 2.038422 0.029277
907.5 2.038120 0.029210
908.0 2.037820 0.029144
908.5 2.037520 0.029077
909.0 2.037221 0.029011
909.5 2.036923 0.028944
910.0 2.036625 0.028878
910.5 2.036329 0.028811
911.0 2.036033 0.028745
911.5 2.035739 0.028678
912.0 2.035445 0.028612
912.5 2.035152 0.028545
913.0 2.034860 0.028478
913.5 2.034569 0.028412
914.0 2.034279 0.028345
914.5 2.033990 0.028279
915.0 2.033702 0.028212
915.5 2.033415 0.028146
916.0 2.033129 0.028079
916.5 2.032843 0.028013
917.0 2.032559 0.027946
917.5 2.032276 0.027880
918.0 2.031994 0.027813
918.5 2.031713 0.027747
919.0 2.031433 0.027680
919.5 2.031153 0.027614
920.0 2.030875 0.027547
920.5 2.030598 0.027480
921.0 2.030322 0.027414
921.5 2.030046 0.027347
922.0 2.029772 0.027281
922.5 2.029499 0.027214
923.0 2.029226 0.027148
923.5 2.028955 0.027081
924.0 2.028684 0.027015
924.5 2.028415 0.026948
925.0 2.028147 0.026882
925.5 2.027879 0.026815
926.0 2.027613 0.026749
926.5 2.027347 0.026682
927.0 2.027083 0.026616
927.5 2.026819 0.026549
928.0 2.026557 0.026482
928.5 2.026295 0.026416
929.0 2.026034 0.026349
929.5 2.025775 0.026283
930.0 2.025516 0.026216
930.5 2.025259 0.026150
931.0 2.025002 0.026083
931.5 2.024746 0.026017
932.0 2.024491 0.025950
932.5 2.024238 0.025884
933.0 2.023985 0.025817
933.5 2.023733 0.025751
934.0 2.023482 0.025684
934.5 2.023232 0.025617
935.0 2.022983 0.025549
935.5 2.022735 0.025482
936.0 2.022488 0.025414
936.5 2.022242 0.025347
937.0 2.021997 0.025279
937.5 2.021753 0.025211
938.0 2.021510 0.025144
938.5 2.021268 0.025076
939.0 2.021027 0.025008
939.5 2.020787 0.024941
940.0 2.020548 0.024873
940.5 2.020309 0.024806
941.0 2.020072 0.024738
941.5 2.019836 0.024670
942.0 2.019600 0.024603
942.5 2.019366 0.024535
943.0 2.019133 0.024467
943.5 2.018900 0.024400
944.0 2.018669 0.024332
944.5 2.018438 0.024265
945.0 2.018209 0.024197
945.5 2.017980 0.024129
946.0 2.017752 0.024062
946.5 2.017526 0.023994
947.0 2.017300 0.023926
947.5 2.017075 0.023859
948.0 2.016851 0.023791
948.5 2.016629 0.023724
949.0 2.016407 0.023656
949.5 2.016186 0.023588
950.0 2.015966 0.023521
950.5 2.015747 0.023453
951.0 2.015529 0.023386
951.5 2.015312 0.023318
952.0 2.015096 0.023250
952.5 2.014880 0.023183
953.0 2.014666 0.023115
953.5 2.014453 0.023047
954.0 2.014241 0.022980
954.5 2.014029 0.022912
955.0 2.013819 0.022845
955.5 2.013610 0.022777
956.0 2.013401 0.022709
956.5 2.013194 0.022642
957.0 2.012987 0.022574
957.5 2.012781 0.022506
958.0 2.012577 0.022439
958.5 2.012373 0.022371
959.0 2.012170 0.022304
959.5 2.011969 0.022236
960.0 2.011768 0.022168
960.5 2.011568 0.022101
961.0 2.011369 0.022033
961.5 2.011171 0.021965
962.0 2.010974 0.021898
962.5 2.010778 0.021830
963.0 2.010583 0.021763
963.5 2.010388 0.021695
964.0 2.010195 0.021627
964.5 2.010003 0.021560
965.0 2.009811 0.021492
965.5 2.009621 0.021424
966.0 2.009432 0.021357
966.5 2.009243 0.021289
967.0 2.009056 0.021222
967.5 2.008869 0.021154
968.0 2.008683 0.021086
968.5 2.008499 0.021019
969.0 2.008315 0.020951
969.5 2.008132 0.020884
970.0 2.007950 0.020816
970.5 2.007769 0.020748
971.0 2.007589 0.020681
971.5 2.007410 0.020613
972.0 2.007232 0.020545
972.5 2.007055 0.020478
973.0 2.006878 0.020410
973.5 2.006703 0.020343
974.0 2.006529 0.020275
974.5 2.006355 0.020207
975.0 2.006183 0.020152
975.5 2.006011 0.020110
976.0 2.005840 0.020069
976.5 2.005671 0.020028
977.0 2.005502 0.019987
977.5 2.005334 0.019946
978.0 2.005167 0.019904
978.5 2.005000 0.019863
979.0 2.004835 0.019822
979.5 2.004670 0.019781
980.0 2.004507 0.019740
980.5 2.004344 0.019698
981.0 2.004182 0.019657
981.5 2.004020 0.019616
982.0 2.003860 0.019575
982.5 2.003700 0.019534
983.0 2.003541 0.019492
983.5 2.003383 0.019451
984.0 2.003226 0.019410
984.5 2.003069 0.019369
985.0 2.002913 0.019328
985.5 2.002758 0.019286
986.0 2.002604 0.019245
986.5 2.002450 0.019204
987.0 2.002298 0.019163
987.5 2.002145 0.019122
988.0 2.001994 0.019080
988.5 2.001843 0.019039
989.0 2.001693 0.018998
989.5 2.001544 0.018957
990.0 2.001395 0.018916
990.5 2.001247 0.018874
991.0 2.001100 0.018833
991.5 2.000953 0.018792
992.0 2.000807 0.018751
992.5 2.000661 0.018710
993.0 2.000516 0.018668
993.5 2.000372 0.018627
994.0 2.000228 0.018586
994.5 2.000085 0.018545
995.0 1.999943 0.018504
995.5 1.999801 0.018462
996.0 1.999659 0.018421
996.5 1.999518 0.018380
997.0 1.999378 0.018339
997.5 1.999238 0.018298
998.0 1.999099 0.018256
998.5 1.998960 0.018215
999.0 1.998822 0.018174
999.5 1.998685 0.018133
1000.0 1.998548 0.018092
1000.5 1.998411 0.018050
1001.0 1.998275 0.018009
1001.5 1.998139 0.017968
1002.0 1.998004 0.017927
1002.5 1.997869 0.017886
1003.0 1.997735 0.017844
1003.5 1.997601 0.017803
1004.0 1.997467 0.017762
1004.5 1.997334 0.017721
1005.0 1.997201 0.017680
1005.5 1.997069 0.017639
1006.0 1.996937 0.017597
1006.5 1.996806 0.017556
1007.0 1.996675 0.017515
1007.5 1.996544 0.017474
1008.0 1.996414 0.017433
1008.5 1.996284 0.017391
1009.0 1.996154 0.017350
1009.5 1.996025 0.017309
1010.0 1.995896 0.017268
1010.5 1.995767 0.017227
1011.0 1.995639 0.017185
1011.5 1.995510 0.017144
1012.0 1.995383 0.017103
1012.5 1.995255 0.017062
1013.0 1.995128 0.017021
1013.5 1.995001 0.016979
1014.0 1.994874 0.016938
1014.5 1.994748 0.016897
1015.0 1.994622 0.016856
1015.5 1.994496 0.016815
1016.0 1.994370 0.016773
1016.5 1.994244 0.016732
1017.0 1.994119 0.016691
1017.5 1.993994 0.016650
1018.0 1.993869 0.016609
1018.5 1.993744 0.016567
1019.0 1.993620 0.016526
1019.5 1.993495 0.016485
1020.0 1.993371 0.016444
1020.5 1.993247 0.016403
1021.0 1.993123 0.016361
1021.5 1.992999 0.016320
1022.0 1.992875 0.016279
1022.5 1.992752 0.016238
1023.0 1.992628 0.016197
1023.5 1.992505 0.016155
1024.0 1.992381 0.016114
1024.5 1.992258 0.016073
1025.0 1.992135 0.016032
1025.5 1.992012 0.015991
1026.0 1.991889 0.015949
1026.5 1.991766 0.015908
1027.0 1.991643 0.015867
1027.5 1.991520 0.015826
1028.0 1.991397 0.015785
1028.5 1.991274 0.015743
1029.0 1.991151 0.015702
1029.5 1.991028 0.015661
1030.0 1.990905 0.015620
1030.5 1.990782 0.015579
1031.0 1.990659 0.015537
1031.5 1.990536 0.015496
1032.0 1.990413 0.015455
1032.5 1.990289 0.015414
1033.0 1.990166 0.015373
1033.5 1.990043 0.015331
1034.0 1.989920 0.015290
1034.5 1.989796 0.015249
1035.0 1.989672 0.015208
1035.5 1.989549 0.015167
1036.0 1.989425 0.015125
1036.5 1.989301 0.015084
1037.0 1.989177 0.015043
1037.5 1.989053 0.015002
1038.0 1.988928 0.014942
1038.5 1.988804 0.014874
1039.0 1.988679 0.014806
1039.5 1.988554 0.014738
1040.0 1.988429 0.014670
1040.5 1.988304 0.014602
1041.0 1.988178 0.014534
1041.5 1.988053 0.014466
1042.0 1.987927 0.014398
1042.5 1.987801 0.014330
1043.0 1.987674 0.014262
1043.5 1.987548 0.014194
1044.0 1.987421 0.014126
1044.5 1.987294 0.014058
1045.0 1.987166 0.013990
1045.5 1.987039 0.013922
1046.0 1.986911 0.013854
1046.5 1.986782 0.013786
1047.0 1.986654 0.013718
1047.5 1.986526 0.013650
1048.0 1.986397 0.013582
1048.5 1.986268 0.013514
1049.0 1.986139 0.013446
1049.5 1.986009 0.013378
1050.0 1.985880 0.013310
1050.5 1.985750 0.013242
1051.0 1.985620 0.013174
1051.5 1.985490 0.013106
1052.0 1.985359 0.013038
1052.5 1.985229 0.012970
1053.0 1.985099 0.012902
1053.5 1.984968 0.012834
1054.0 1.984837 0.012766
1054.5 1.984706 0.012698
1055.0 1.984575 0.012630
1055.5 1.984444 0.012562
1056.0 1.984313 0.012494
1056.5 1.984182 0.012426
1057.0 1.984050 0.012358
1057.5 1.983919 0.012290
1058.0 1.983787 0.012222
1058.5 1.983656 0.012154
1059.0 1.983524 0.012086
1059.5 1.983393 0.012018
1060.0 1.983261 0.011950
1060.5 1.983129 0.011882
1061.0 1.982998 0.011814
1061.5 1.982866 0.011746
1062.0 1.982734 0.011678
1062.5 1.982603 0.011610
1063.0 1.982471 0.011542
1063.5 1.982339 0.011474
1064.0 1.982208 0.011406
1064.5 1.982076 0.011338
1065.0 1.981945 0.011270
1065.5 1.981813 0.011202
1066.0 1.981682 0.011134
1066.5 1.981550 0.011066
1067.0 1.981419 0.010998
1067.5 1.981288 0.010930
1068.0 1.981157 0.010862
1068.5 1.981026 0.010794
1069.0 1.980895 0.010726
