Repository: tiberlab/tibercad

tibercad
========

tiberCAD is a multiscale/multiphysics TCAD software, developed at the Electronic Engineering
Department of Tor Vergata University of Rome since 2005. Its main distinctive feature is the
combination of continuum models with atomistic ones in a single simulation environment.
The software is divided into a core and modules. The modules implement the actual physical models.
The code is heavily based on the [libMesh FEM library](https://libmesh.github.io), and uses [PETSc](https://www.mcs.anl.gov/petsc) and [SLEPc](http://slepc.upv.es/) numerical libraries.

See CONTRIBUTORS for a list of peope that contributed to tiberCAD.

File: materials/optics/PTB7-Th_Jose_Ma.dat
# DOI:10.1080/14686996.2018.1530050 + 10.1002/aenm.201702854 
# | wavelength | n | k
293.0 1.886191 0.048766
293.5 1.884998 0.049176
294.0 1.883795 0.049585
294.5 1.882580 0.049995
295.0 1.881353 0.050404
295.5 1.880112 0.050814
296.0 1.878855 0.051223
296.5 1.877580 0.051632
297.0 1.876287 0.052042
297.5 1.874974 0.052451
298.0 1.873639 0.052861
298.5 1.872281 0.053270
299.0 1.870901 0.053679
299.5 1.869498 0.054087
300.0 1.868074 0.054489
300.5 1.866629 0.054891
301.0 1.865165 0.055293
301.5 1.863683 0.055695
302.0 1.862182 0.056097
302.5 1.860665 0.056499
303.0 1.859131 0.056901
303.5 1.857582 0.057303
304.0 1.856018 0.057704
304.5 1.854441 0.058106
305.0 1.852851 0.058508
305.5 1.851242 0.058910
306.0 1.849604 0.059312
306.5 1.847925 0.059714
307.0 1.846193 0.060116
307.5 1.844396 0.060518
308.0 1.842524 0.060920
308.5 1.840565 0.061468
309.0 1.838506 0.062114
309.5 1.836337 0.062760
310.0 1.834046 0.063405
310.5 1.831622 0.064051
311.0 1.829052 0.064696
311.5 1.826325 0.065342
312.0 1.823431 0.065987
312.5 1.820377 0.066633
313.0 1.817192 0.067231
313.5 1.813902 0.067738
314.0 1.810535 0.068245
314.5 1.807121 0.068751
315.0 1.803687 0.069258
315.5 1.800260 0.069765
316.0 1.796869 0.070271
316.5 1.793542 0.070778
317.0 1.790308 0.071284
317.5 1.787192 0.071791
318.0 1.784208 0.072277
318.5 1.781351 0.072627
319.0 1.778612 0.072978
319.5 1.775986 0.073328
320.0 1.773465 0.073678
320.5 1.771044 0.074029
321.0 1.768715 0.074379
321.5 1.766472 0.074729
322.0 1.764308 0.075080
322.5 1.762216 0.075317
323.0 1.760190 0.075520
323.5 1.758223 0.075722
324.0 1.756309 0.075925
324.5 1.754440 0.076128
325.0 1.752602 0.076331
325.5 1.750771 0.076534
326.0 1.748924 0.076737
326.5 1.747038 0.076862
327.0 1.745088 0.076865
327.5 1.743051 0.076869
328.0 1.740903 0.076873
328.5 1.738620 0.076877
329.0 1.736179 0.076881
329.5 1.733556 0.076885
330.0 1.730727 0.076888
330.5 1.727669 0.076892
331.0 1.724358 0.076896
331.5 1.720798 0.076900
332.0 1.717058 0.076904
332.5 1.713215 0.076907
333.0 1.709346 0.076804
333.5 1.705528 0.076495
334.0 1.701838 0.076187
334.5 1.698353 0.075879
335.0 1.695141 0.075571
335.5 1.692203 0.075263
336.0 1.689512 0.074955
336.5 1.687044 0.074647
337.0 1.684771 0.074339
337.5 1.682667 0.074031
338.0 1.680707 0.073747
338.5 1.678865 0.073464
339.0 1.677113 0.073180
339.5 1.675427 0.072896
340.0 1.673779 0.072613
340.5 1.672144 0.072329
341.0 1.670496 0.072046
341.5 1.668808 0.071762
342.0 1.667055 0.071479
342.5 1.665210 0.071195
343.0 1.663247 0.070911
343.5 1.661141 0.070627
344.0 1.658876 0.070341
344.5 1.656471 0.070056
345.0 1.653949 0.069771
345.5 1.651332 0.069486
346.0 1.648642 0.069201
346.5 1.645903 0.068916
347.0 1.643137 0.068631
347.5 1.640366 0.068346
348.0 1.637614 0.068060
348.5 1.634903 0.067775
349.0 1.632255 0.067490
349.5 1.629693 0.067205
350.0 1.627241 0.066841
350.5 1.624919 0.066445
351.0 1.622751 0.066048
351.5 1.620745 0.065651
352.0 1.618891 0.065254
352.5 1.617178 0.064857
353.0 1.615594 0.064461
353.5 1.614130 0.064064
354.0 1.612773 0.063715
354.5 1.611514 0.063489
355.0 1.610340 0.063263
355.5 1.609242 0.063036
356.0 1.608209 0.062810
356.5 1.607228 0.062584
357.0 1.606290 0.062357
357.5 1.605383 0.062131
358.0 1.604497 0.061905
358.5 1.603621 0.061678
359.0 1.602743 0.061452
359.5 1.601853 0.061226
360.0 1.600939 0.060999
360.5 1.599994 0.060773
361.0 1.599016 0.060568
361.5 1.598009 0.060419
362.0 1.596974 0.060269
362.5 1.595912 0.060120
363.0 1.594828 0.059970
363.5 1.593722 0.059821
364.0 1.592596 0.059672
364.5 1.591453 0.059522
365.0 1.590295 0.059373
365.5 1.589124 0.059223
366.0 1.587942 0.059074
366.5 1.586751 0.058924
367.0 1.585553 0.058775
367.5 1.584351 0.058625
368.0 1.583146 0.058476
368.5 1.581941 0.058327
369.0 1.580738 0.058177
369.5 1.579539 0.058003
370.0 1.578345 0.057803
370.5 1.577160 0.057603
371.0 1.575984 0.057403
371.5 1.574820 0.057202
372.0 1.573665 0.057002
372.5 1.572521 0.056802
373.0 1.571385 0.056602
373.5 1.570258 0.056402
374.0 1.569139 0.056202
374.5 1.568028 0.056001
375.0 1.566925 0.055801
375.5 1.565828 0.055601
376.0 1.564737 0.055401
376.5 1.563652 0.055201
377.0 1.562572 0.055001
377.5 1.561497 0.054800
378.0 1.560427 0.054600
378.5 1.559360 0.054400
379.0 1.558296 0.054200
379.5 1.557236 0.054000
380.0 1.556177 0.053879
380.5 1.555121 0.053762
381.0 1.554066 0.053646
381.5 1.553011 0.053529
382.0 1.551957 0.053412
382.5 1.550904 0.053296
383.0 1.549853 0.053179
383.5 1.548805 0.053062
384.0 1.547762 0.052946
384.5 1.546723 0.052829
385.0 1.545692 0.052712
385.5 1.544668 0.052596
386.0 1.543653 0.052479
386.5 1.542649 0.052362
387.0 1.541656 0.052246
387.5 1.540676 0.052129
388.0 1.539709 0.052012
388.5 1.538757 0.051896
389.0 1.537822 0.051779
389.5 1.536903 0.051662
390.0 1.536004 0.051546
390.5 1.535123 0.051429
391.0 1.534264 0.051312
391.5 1.533426 0.051224
392.0 1.532609 0.051152
392.5 1.531812 0.051080
393.0 1.531034 0.051008
393.5 1.530273 0.050936
394.0 1.529529 0.050864
394.5 1.528800 0.050792
395.0 1.528086 0.050720
395.5 1.527386 0.050648
396.0 1.526698 0.050576
396.5 1.526022 0.050504
397.0 1.525356 0.050432
397.5 1.524700 0.050360
398.0 1.524053 0.050288
398.5 1.523412 0.050216
399.0 1.522779 0.050144
399.5 1.522150 0.050072
400.0 1.521526 0.050000
400.5 1.520902 0.049928
401.0 1.520275 0.049857
401.5 1.519641 0.049814
402.0 1.518997 0.049771
402.5 1.518340 0.049727
403.0 1.517665 0.049684
403.5 1.516969 0.049640
404.0 1.516250 0.049597
404.5 1.515502 0.049553
405.0 1.514723 0.049510
405.5 1.513909 0.049467
406.0 1.513057 0.049423
406.5 1.512163 0.049380
407.0 1.511224 0.049336
407.5 1.510235 0.049293
408.0 1.509194 0.049249
408.5 1.508098 0.049206
409.0 1.506945 0.049163
409.5 1.505740 0.049119
410.0 1.504487 0.049076
410.5 1.503189 0.049032
411.0 1.501850 0.048988
411.5 1.500475 0.048941
412.0 1.499067 0.048895
412.5 1.497629 0.048849
413.0 1.496166 0.048803
413.5 1.494681 0.048757
414.0 1.493179 0.048711
414.5 1.491662 0.048665
415.0 1.490136 0.048619
415.5 1.488602 0.048573
416.0 1.487061 0.048527
416.5 1.485515 0.048481
417.0 1.483964 0.048435
417.5 1.482408 0.048389
418.0 1.480848 0.048343
418.5 1.479284 0.048297
419.0 1.477718 0.048251
419.5 1.476149 0.048205
420.0 1.474579 0.048159
420.5 1.473007 0.048113
421.0 1.471436 0.048067
421.5 1.469864 0.048020
422.0 1.468293 0.047982
422.5 1.466724 0.047995
423.0 1.465156 0.048008
423.5 1.463591 0.048020
424.0 1.462030 0.048033
424.5 1.460472 0.048046
425.0 1.458919 0.048059
425.5 1.457374 0.048072
426.0 1.455837 0.048085
426.5 1.454312 0.048098
427.0 1.452799 0.048111
427.5 1.451300 0.048124
428.0 1.449817 0.048137
428.5 1.448353 0.048150
429.0 1.446908 0.048163
429.5 1.445485 0.048176
430.0 1.444085 0.048189
430.5 1.442710 0.048202
431.0 1.441363 0.048215
431.5 1.440044 0.048228
432.0 1.438756 0.048241
432.5 1.437500 0.048254
433.0 1.436279 0.048267
433.5 1.435094 0.048366
434.0 1.433946 0.048490
434.5 1.432838 0.048615
435.0 1.431772 0.048740
435.5 1.430749 0.048865
436.0 1.429767 0.048990
436.5 1.428825 0.049115
437.0 1.427919 0.049240
437.5 1.427046 0.049365
438.0 1.426205 0.049490
438.5 1.425391 0.049615
439.0 1.424604 0.049740
439.5 1.423838 0.049865
440.0 1.423093 0.049990
440.5 1.422365 0.050115
441.0 1.421651 0.050240
441.5 1.420949 0.050365
442.0 1.420255 0.050490
442.5 1.419568 0.050614
443.0 1.418885 0.050739
443.5 1.418202 0.050864
444.0 1.417517 0.050989
444.5 1.416827 0.051114
445.0 1.416130 0.051239
445.5 1.415422 0.051364
446.0 1.414702 0.051551
446.5 1.413965 0.051775
447.0 1.413210 0.051998
447.5 1.412436 0.052221
448.0 1.411643 0.052445
448.5 1.410836 0.052668
449.0 1.410016 0.052891
449.5 1.409188 0.053115
450.0 1.408353 0.053338
450.5 1.407514 0.053562
451.0 1.406675 0.053785
451.5 1.405838 0.054008
452.0 1.405006 0.054232
452.5 1.404182 0.054455
453.0 1.403369 0.054678
453.5 1.402569 0.054902
454.0 1.401785 0.055125
454.5 1.401021 0.055351
455.0 1.400279 0.055578
455.5 1.399561 0.055804
456.0 1.398870 0.056031
456.5 1.398201 0.056257
457.0 1.397551 0.056484
457.5 1.396916 0.056711
458.0 1.396293 0.056937
458.5 1.395678 0.057164
459.0 1.395067 0.057390
459.5 1.394457 0.057617
460.0 1.393842 0.057843
460.5 1.393221 0.058070
461.0 1.392589 0.058296
461.5 1.391942 0.058523
462.0 1.391277 0.058749
462.5 1.390590 0.058976
463.0 1.389877 0.059203
463.5 1.389134 0.059429
464.0 1.388358 0.059656
464.5 1.387546 0.059882
465.0 1.386692 0.060109
465.5 1.385794 0.060335
466.0 1.384847 0.060562
466.5 1.383849 0.060788
467.0 1.382795 0.061041
467.5 1.381681 0.061301
468.0 1.380506 0.061561
468.5 1.379270 0.061821
469.0 1.377980 0.062081
469.5 1.376639 0.062341
470.0 1.375252 0.062601
470.5 1.373824 0.062861
471.0 1.372360 0.063121
471.5 1.370863 0.063381
472.0 1.369339 0.063641
472.5 1.367792 0.063901
473.0 1.366228 0.064161
473.5 1.364649 0.064422
474.0 1.363062 0.064682
474.5 1.361470 0.064988
475.0 1.359878 0.065300
475.5 1.358291 0.065612
476.0 1.356714 0.065923
476.5 1.355151 0.066235
477.0 1.353606 0.066547
477.5 1.352085 0.066859
478.0 1.350592 0.067171
478.5 1.349131 0.067483
479.0 1.347707 0.067795
479.5 1.346325 0.068107
480.0 1.344986 0.068419
480.5 1.343685 0.068730
481.0 1.342417 0.069042
481.5 1.341176 0.069354
482.0 1.339958 0.069666
482.5 1.338756 0.069978
483.0 1.337567 0.070291
483.5 1.336384 0.070608
484.0 1.335203 0.070926
484.5 1.334017 0.071243
485.0 1.332823 0.071560
485.5 1.331614 0.071877
486.0 1.330385 0.072195
486.5 1.329131 0.072512
487.0 1.327847 0.072829
487.5 1.326531 0.073146
488.0 1.325183 0.073464
488.5 1.323802 0.073776
489.0 1.322389 0.074012
489.5 1.320944 0.074249
490.0 1.319467 0.074485
490.5 1.317959 0.074721
491.0 1.316419 0.074958
491.5 1.314847 0.075194
492.0 1.313244 0.075431
492.5 1.311609 0.075667
493.0 1.309944 0.075904
493.5 1.308247 0.076140
494.0 1.306519 0.076327
494.5 1.304761 0.076504
495.0 1.302971 0.076681
495.5 1.301151 0.076858
496.0 1.299301 0.077035
496.5 1.297420 0.077213
497.0 1.295510 0.077390
497.5 1.293579 0.077567
498.0 1.291641 0.077744
498.5 1.289713 0.077921
499.0 1.287806 0.078098
499.5 1.285937 0.078275
500.0 1.284119 0.078452
500.5 1.282367 0.078629
501.0 1.280695 0.078806
501.5 1.279118 0.078983
502.0 1.277650 0.079160
502.5 1.276304 0.079337
503.0 1.275082 0.079514
503.5 1.273974 0.079694
504.0 1.272973 0.079882
504.5 1.272070 0.080070
505.0 1.271257 0.080258
505.5 1.270524 0.080446
506.0 1.269863 0.080634
506.5 1.269267 0.080822
507.0 1.268725 0.081010
507.5 1.268231 0.081198
508.0 1.267774 0.081387
508.5 1.267348 0.081575
509.0 1.266942 0.081763
509.5 1.266549 0.081951
510.0 1.266160 0.082151
510.5 1.265767 0.082387
511.0 1.265361 0.082623
511.5 1.264934 0.082859
512.0 1.264481 0.083095
512.5 1.264012 0.083330
513.0 1.263536 0.083566
513.5 1.263062 0.083802
514.0 1.262600 0.084038
514.5 1.262160 0.084274
515.0 1.261751 0.084510
515.5 1.261382 0.084746
516.0 1.261063 0.084981
516.5 1.260805 0.085217
517.0 1.260615 0.085453
517.5 1.260504 0.085689
518.0 1.260482 0.085925
518.5 1.260556 0.086187
519.0 1.260725 0.086476
519.5 1.260986 0.086764
520.0 1.261335 0.087052
520.5 1.261768 0.087340
521.0 1.262283 0.087628
521.5 1.262875 0.087916
522.0 1.263542 0.088204
522.5 1.264279 0.088492
523.0 1.265083 0.088781
523.5 1.265950 0.089069
524.0 1.266878 0.089357
524.5 1.267862 0.089645
525.0 1.268898 0.089933
525.5 1.269985 0.090221
526.0 1.271117 0.090509
526.5 1.272291 0.090797
527.0 1.273505 0.091086
527.5 1.274753 0.091374
528.0 1.276036 0.091804
528.5 1.277353 0.092248
529.0 1.278705 0.092692
529.5 1.280091 0.093136
530.0 1.281513 0.093580
530.5 1.282971 0.094024
531.0 1.284465 0.094468
531.5 1.285995 0.094913
532.0 1.287563 0.095357
532.5 1.289168 0.095801
533.0 1.290810 0.096245
533.5 1.292491 0.096689
534.0 1.294210 0.097133
534.5 1.295967 0.097578
535.0 1.297758 0.098022
535.5 1.299578 0.098466
536.0 1.301424 0.098920
536.5 1.303292 0.099420
537.0 1.305177 0.099920
537.5 1.307076 0.100419
538.0 1.308984 0.100919
538.5 1.310898 0.101419
539.0 1.312813 0.101919
539.5 1.314725 0.102419
540.0 1.316631 0.102918
540.5 1.318525 0.103418
541.0 1.320405 0.103918
541.5 1.322266 0.104418
542.0 1.324104 0.104918
542.5 1.325916 0.105417
543.0 1.327706 0.105917
543.5 1.329477 0.106446
544.0 1.331234 0.107038
544.5 1.332980 0.107630
545.0 1.334719 0.108223
545.5 1.336456 0.108815
546.0 1.338194 0.109407
546.5 1.339938 0.109999
547.0 1.341691 0.110591
547.5 1.343458 0.111184
548.0 1.345243 0.111776
548.5 1.347049 0.112368
549.0 1.348881 0.112986
549.5 1.350743 0.113727
550.0 1.352639 0.114469
550.5 1.354572 0.115211
551.0 1.356547 0.115953
551.5 1.358568 0.116694
552.0 1.360639 0.117436
552.5 1.362762 0.118178
553.0 1.364936 0.118920
553.5 1.367158 0.119661
554.0 1.369425 0.120403
554.5 1.371735 0.121151
555.0 1.374086 0.122074
555.5 1.376474 0.122997
556.0 1.378898 0.123920
556.5 1.381355 0.124843
557.0 1.383843 0.125766
557.5 1.386358 0.126689
558.0 1.388899 0.127612
558.5 1.391463 0.128535
559.0 1.394047 0.129458
559.5 1.396649 0.130382
560.0 1.399267 0.131305
560.5 1.401897 0.132288
561.0 1.404538 0.133277
561.5 1.407187 0.134267
562.0 1.409841 0.135256
562.5 1.412500 0.136246
563.0 1.415162 0.137235
563.5 1.417828 0.138262
564.0 1.420496 0.139342
564.5 1.423166 0.140421
565.0 1.425837 0.141500
565.5 1.428508 0.142580
566.0 1.431178 0.143659
566.5 1.433847 0.144738
567.0 1.436514 0.145818
567.5 1.439179 0.146897
568.0 1.441840 0.147972
568.5 1.444497 0.149021
569.0 1.447149 0.150070
569.5 1.449795 0.151119
570.0 1.452435 0.152168
570.5 1.455067 0.153217
571.0 1.457692 0.154266
571.5 1.460309 0.155315
572.0 1.462916 0.156364
572.5 1.465513 0.157075
573.0 1.468099 0.157708
573.5 1.470675 0.158341
574.0 1.473242 0.158974
574.5 1.475804 0.159606
575.0 1.478363 0.160239
575.5 1.480923 0.160872
576.0 1.483485 0.161505
576.5 1.486052 0.162138
577.0 1.488628 0.162771
577.5 1.491215 0.163404
578.0 1.493816 0.164037
578.5 1.496434 0.164670
579.0 1.499071 0.166614
579.5 1.501730 0.168867
580.0 1.504415 0.171120
580.5 1.507130 0.173193
581.0 1.509890 0.174018
581.5 1.512711 0.174842
582.0 1.515609 0.175667
582.5 1.518600 0.176491
583.0 1.521699 0.177315
583.5 1.524922 0.178140
584.0 1.528285 0.178964
584.5 1.531804 0.179788
585.0 1.535495 0.180613
585.5 1.539374 0.181437
586.0 1.543455 0.182261
586.5 1.547756 0.183152
587.0 1.552292 0.184043
587.5 1.557078 0.184934
588.0 1.562131 0.185826
588.5 1.567467 0.186717
589.0 1.573100 0.187608
589.5 1.579024 0.188499
590.0 1.585202 0.189391
590.5 1.591600 0.190282
591.0 1.598180 0.191173
591.5 1.604906 0.192064
592.0 1.611741 0.192956
592.5 1.618649 0.193847
593.0 1.625593 0.194738
593.5 1.632537 0.195713
594.0 1.639444 0.197176
594.5 1.646281 0.198640
595.0 1.653029 0.200103
595.5 1.659666 0.201567
596.0 1.666174 0.203030
596.5 1.672535 0.204494
597.0 1.678728 0.205957
597.5 1.684736 0.207421
598.0 1.690538 0.208885
598.5 1.696116 0.210152
599.0 1.701463 0.211395
599.5 1.706594 0.212639
600.0 1.711527 0.213883
600.5 1.716280 0.215126
601.0 1.720872 0.216370
601.5 1.725321 0.217614
602.0 1.729646 0.218857
602.5 1.733863 0.220101
603.0 1.737992 0.221345
603.5 1.742051 0.222588
604.0 1.746058 0.223832
604.5 1.750030 0.225076
605.0 1.753988 0.226319
605.5 1.757947 0.229834
606.0 1.761928 0.233349
606.5 1.765947 0.236864
607.0 1.770023 0.239741
607.5 1.774175 0.241354
608.0 1.778418 0.242967
608.5 1.782749 0.244580
609.0 1.787158 0.246193
609.5 1.791635 0.247806
610.0 1.796168 0.249419
610.5 1.800748 0.251032
611.0 1.805365 0.252645
611.5 1.810006 0.254258
612.0 1.814664 0.255871
612.5 1.819325 0.257449
613.0 1.823982 0.258911
613.5 1.828622 0.260373
614.0 1.833235 0.261836
614.5 1.837811 0.263298
615.0 1.842340 0.264761
615.5 1.846811 0.266223
616.0 1.851214 0.267686
616.5 1.855538 0.269148
617.0 1.859772 0.270610
617.5 1.863907 0.272073
618.0 1.867931 0.273535
618.5 1.871841 0.274998
619.0 1.875647 0.276360
619.5 1.879360 0.277463
620.0 1.882994 0.278567
620.5 1.886560 0.279670
621.0 1.890071 0.280774
621.5 1.893540 0.281877
622.0 1.896978 0.282981
622.5 1.900397 0.284084
623.0 1.903811 0.285188
623.5 1.907232 0.286292
624.0 1.910672 0.287395
624.5 1.914142 0.288499
625.0 1.917657 0.289602
625.5 1.921227 0.290706
626.0 1.924865 0.291809
626.5 1.928584 0.292913
627.0 1.932389 0.294017
627.5 1.936270 0.294998
628.0 1.940217 0.295893
628.5 1.944218 0.296789
629.0 1.948261 0.297684
629.5 1.952337 0.298580
630.0 1.956433 0.299475
630.5 1.960539 0.300371
631.0 1.964643 0.301266
631.5 1.968734 0.302162
632.0 1.972800 0.303057
632.5 1.976831 0.303953
633.0 1.980816 0.304848
633.5 1.984742 0.305744
634.0 1.988600 0.306639
634.5 1.992377 0.307534
635.0 1.996063 0.308428
635.5 1.999647 0.309322
636.0 2.003118 0.310216
636.5 2.006477 0.311110
637.0 2.009731 0.312004
637.5 2.012885 0.312898
638.0 2.015946 0.313792
638.5 2.018920 0.314686
639.0 2.021813 0.315402
639.5 2.024631 0.315827
640.0 2.027379 0.316252
640.5 2.030065 0.316677
641.0 2.032693 0.317101
641.5 2.035271 0.317526
642.0 2.037803 0.317951
642.5 2.040297 0.318376
643.0 2.042759 0.318801
643.5 2.045193 0.319226
644.0 2.047607 0.319651
644.5 2.050007 0.320076
645.0 2.052398 0.320442
645.5 2.054786 0.320660
646.0 2.057179 0.320878
646.5 2.059581 0.321096
647.0 2.061998 0.321314
647.5 2.064438 0.321532
648.0 2.066904 0.321750
648.5 2.069397 0.321968
649.0 2.071918 0.322186
649.5 2.074468 0.322404
650.0 2.077047 0.322622
650.5 2.079656 0.322840
651.0 2.082296 0.323015
651.5 2.084966 0.322987
652.0 2.087668 0.322959
652.5 2.090402 0.322931
653.0 2.093169 0.322904
653.5 2.095969 0.322876
654.0 2.098803 0.322848
654.5 2.101671 0.322820
655.0 2.104575 0.322792
655.5 2.107514 0.322764
656.0 2.110490 0.322970
656.5 2.113503 0.323215
657.0 2.116553 0.323461
657.5 2.119641 0.323707
658.0 2.122768 0.323953
658.5 2.125934 0.324199
659.0 2.129140 0.324445
659.5 2.132387 0.324690
660.0 2.135674 0.324936
660.5 2.139004 0.325182
661.0 2.142375 0.325428
661.5 2.145789 0.325674
662.0 2.149246 0.325920
662.5 2.152745 0.326166
663.0 2.156286 0.326411
663.5 2.159868 0.326657
664.0 2.163491 0.326903
664.5 2.167156 0.327226
665.0 2.170860 0.327955
665.5 2.174605 0.328685
666.0 2.178390 0.329415
666.5 2.182213 0.330144
667.0 2.186076 0.330874
667.5 2.189978 0.331604
668.0 2.193918 0.332333
668.5 2.197895 0.333063
669.0 2.201911 0.333792
669.5 2.205964 0.334522
670.0 2.210054 0.335252
670.5 2.214181 0.335981
671.0 2.218345 0.336711
671.5 2.222547 0.337463
672.0 2.226785 0.338293
672.5 2.231060 0.339124
673.0 2.235372 0.339955
673.5 2.239720 0.340785
674.0 2.244105 0.341616
674.5 2.248527 0.342446
675.0 2.252985 0.343518
675.5 2.257479 0.344685
676.0 2.262009 0.345852
676.5 2.266576 0.347019
677.0 2.271178 0.348186
677.5 2.275816 0.349353
678.0 2.280491 0.350520
678.5 2.285201 0.351687
679.0 2.289946 0.352854
679.5 2.294727 0.354021
680.0 2.299544 0.355188
680.5 2.304396 0.356355
681.0 2.309283 0.357693
681.5 2.314206 0.359119
682.0 2.319163 0.360544
682.5 2.324157 0.361970
683.0 2.329194 0.363396
683.5 2.334282 0.364821
684.0 2.339432 0.366247
684.5 2.344651 0.367673
685.0 2.349949 0.369099
685.5 2.355334 0.370524
686.0 2.360816 0.372212
686.5 2.366404 0.374196
687.0 2.372105 0.376179
687.5 2.377930 0.378163
688.0 2.383887 0.380146
688.5 2.389985 0.382130
689.0 2.396225 0.384113
689.5 2.402597 0.386097
690.0 2.409091 0.388100
690.5 2.415696 0.390214
691.0 2.422401 0.392327
691.5 2.429195 0.394440
692.0 2.436068 0.396554
692.5 2.443009 0.398667
693.0 2.450008 0.400781
693.5 2.457053 0.402894
694.0 2.464134 0.404442
694.5 2.471241 0.405812
695.0 2.478363 0.407183
695.5 2.485500 0.408553
696.0 2.492653 0.409923
696.5 2.499824 0.411293
697.0 2.507016 0.412600
697.5 2.514229 0.413739
698.0 2.521467 0.414877
698.5 2.528730 0.416015
699.0 2.536022 0.417154
699.5 2.543343 0.418292
700.0 2.550697 0.419430
700.5 2.558084 0.420569
701.0 2.565506 0.421394
701.5 2.572966 0.422164
702.0 2.580466 0.422934
702.5 2.588013 0.423704
703.0 2.595627 0.424474
703.5 2.603337 0.425244
704.0 2.611165 0.426014
704.5 2.619140 0.426784
705.0 2.627285 0.427300
705.5 2.635626 0.427549
706.0 2.644189 0.427797
706.5 2.653000 0.428045
707.0 2.662056 0.428294
707.5 2.671298 0.428542
708.0 2.680661 0.428790
708.5 2.690079 0.429008
709.0 2.699484 0.428340
709.5 2.708810 0.427672
710.0 2.717992 0.427005
710.5 2.726963 0.426337
711.0 2.735657 0.425670
711.5 2.744011 0.425002
712.0 2.752017 0.424285
712.5 2.759704 0.423515
713.0 2.767101 0.422745
713.5 2.774239 0.421976
714.0 2.781149 0.421206
714.5 2.787859 0.420436
715.0 2.794400 0.418921
715.5 2.800802 0.417300
716.0 2.807095 0.415678
716.5 2.813309 0.414086
717.0 2.819448 0.412713
717.5 2.825475 0.411340
718.0 2.831347 0.409968
718.5 2.837022 0.408595
719.0 2.842458 0.407222
719.5 2.847613 0.405849
720.0 2.852446 0.404476
720.5 2.856944 0.402082
721.0 2.861108 0.399054
721.5 2.864940 0.396025
722.0 2.868443 0.392997
722.5 2.871619 0.391688
723.0 2.874471 0.390709
723.5 2.877000 0.389730
724.0 2.879210 0.388751
724.5 2.881112 0.387771
725.0 2.882726 0.386792
725.5 2.884072 0.385813
726.0 2.885170 0.384834
726.5 2.886040 0.383030
727.0 2.886702 0.380060
727.5 2.887177 0.377091
728.0 2.887476 0.374121
728.5 2.887594 0.371151
729.0 2.887524 0.368181
729.5 2.887259 0.364887
730.0 2.886790 0.361485
730.5 2.886110 0.358083
731.0 2.885211 0.354680
731.5 2.884085 0.351278
732.0 2.882726 0.347876
732.5 2.881125 0.344474
733.0 2.879275 0.341071
733.5 2.877174 0.337669
734.0 2.874842 0.334267
734.5 2.872299 0.330865
735.0 2.869567 0.327462
735.5 2.866666 0.324060
736.0 2.863619 0.320658
736.5 2.860445 0.317256
737.0 2.857167 0.313853
737.5 2.853806 0.310451
738.0 2.850381 0.307506
738.5 2.846887 0.304729
739.0 2.843300 0.301952
739.5 2.839593 0.299174
740.0 2.835740 0.296397
740.5 2.831715 0.293620
741.0 2.827491 0.290842
741.5 2.823042 0.288065
742.0 2.818343 0.285287
742.5 2.813366 0.282510
743.0 2.808086 0.279733
743.5 2.802478 0.276955
744.0 2.796560 0.274178
744.5 2.790391 0.271401
745.0 2.784029 0.268623
745.5 2.777536 0.265846
746.0 2.770970 0.262815
746.5 2.764393 0.259679
747.0 2.757863 0.256542
747.5 2.751441 0.253406
748.0 2.745183 0.250270
748.5 2.739092 0.247134
749.0 2.733142 0.243997
749.5 2.727305 0.240861
750.0 2.721554 0.237725
750.5 2.715861 0.234588
751.0 2.710199 0.231452
751.5 2.704539 0.228316
752.0 2.698856 0.225180
752.5 2.693126 0.222043
753.0 2.687374 0.218907
753.5 2.681640 0.215771
754.0 2.675962 0.212635
754.5 2.670381 0.209498
755.0 2.664936 0.206362
755.5 2.659669 0.203226
756.0 2.654617 0.200089
756.5 2.649823 0.197264
757.0 2.645324 0.194457
757.5 2.641128 0.191650
758.0 2.637181 0.188843
758.5 2.633426 0.186036
759.0 2.629802 0.183229
759.5 2.626250 0.180422
760.0 2.622711 0.177615
760.5 2.619126 0.174808
761.0 2.615435 0.172001
761.5 2.611580 0.169194
762.0 2.607500 0.166387
762.5 2.603138 0.163580
763.0 2.598470 0.160773
763.5 2.593550 0.157966
764.0 2.588442 0.155159
764.5 2.583208 0.152352
765.0 2.577913 0.149545
765.5 2.572618 0.146738
766.0 2.567388 0.144081
766.5 2.562286 0.142229
767.0 2.557375 0.140378
767.5 2.552714 0.138526
768.0 2.548314 0.136675
768.5 2.544153 0.134823
769.0 2.540207 0.132972
769.5 2.536454 0.131120
770.0 2.532871 0.129537
770.5 2.529435 0.128098
771.0 2.526124 0.126659
771.5 2.522915 0.125220
772.0 2.519784 0.123781
772.5 2.516710 0.122342
773.0 2.513669 0.120903
773.5 2.510639 0.119464
774.0 2.507596 0.118026
774.5 2.504518 0.116078
775.0 2.501386 0.112824
775.5 2.498201 0.109570
776.0 2.494968 0.106317
776.5 2.491694 0.104141
777.0 2.488386 0.103018
777.5 2.485050 0.101894
778.0 2.481691 0.100771
778.5 2.478317 0.099647
779.0 2.474935 0.098524
779.5 2.471549 0.097400
780.0 2.468167 0.096277
780.5 2.464796 0.095188
781.0 2.461440 0.094464
781.5 2.458108 0.093740
782.0 2.454805 0.093017
782.5 2.451537 0.092293
783.0 2.448312 0.091569
783.5 2.445134 0.090845
784.0 2.442012 0.090122
784.5 2.438950 0.089398
785.0 2.435956 0.088674
785.5 2.433036 0.087951
786.0 2.430191 0.087227
786.5 2.427417 0.086503
787.0 2.424711 0.085779
787.5 2.422071 0.085069
788.0 2.419493 0.084521
788.5 2.416974 0.083973
789.0 2.414511 0.083425
789.5 2.412101 0.082877
790.0 2.409740 0.082328
790.5 2.407425 0.081780
791.0 2.405154 0.081232
791.5 2.402922 0.080684
792.0 2.400727 0.080136
792.5 2.398565 0.079588
793.0 2.396434 0.079040
793.5 2.394331 0.078492
794.0 2.392251 0.077944
794.5 2.390192 0.077396
795.0 2.388151 0.076848
795.5 2.386124 0.076300
796.0 2.384109 0.075751
796.5 2.382102 0.075262
797.0 2.380099 0.074885
797.5 2.378099 0.074509
798.0 2.376097 0.074132
798.5 2.374091 0.073755
799.0 2.372080 0.073379
799.5 2.370063 0.073002
800.0 2.368041 0.072626
800.5 2.366013 0.072249
801.0 2.363980 0.071873
801.5 2.361941 0.071496
802.0 2.359896 0.071119
802.5 2.357845 0.070743
803.0 2.355788 0.070366
803.5 2.353725 0.069990
804.0 2.351656 0.069613
804.5 2.349580 0.069236
805.0 2.347499 0.068860
805.5 2.345410 0.068483
806.0 2.343316 0.068107
806.5 2.341215 0.067730
807.0 2.339107 0.067354
807.5 2.336992 0.066977
808.0 2.334870 0.066662
808.5 2.332742 0.066349
809.0 2.330606 0.066037
809.5 2.328464 0.065725
810.0 2.326314 0.065413
810.5 2.324157 0.065100
811.0 2.321992 0.064788
811.5 2.319820 0.064476
812.0 2.317641 0.064163
812.5 2.315453 0.063851
813.0 2.313258 0.063539
813.5 2.311056 0.063227
814.0 2.308845 0.062914
814.5 2.306627 0.062602
815.0 2.304401 0.062290
815.5 2.302170 0.061977
816.0 2.299933 0.061665
816.5 2.297691 0.061353
817.0 2.295445 0.061041
817.5 2.293197 0.060728
818.0 2.290946 0.060416
818.5 2.288694 0.060104
819.0 2.286442 0.059791
819.5 2.284190 0.059532
820.0 2.281939 0.059303
820.5 2.279690 0.059073
821.0 2.277444 0.058843
821.5 2.275201 0.058614
822.0 2.272963 0.058384
822.5 2.270730 0.058154
823.0 2.268504 0.057925
823.5 2.266284 0.057695
824.0 2.264072 0.057465
824.5 2.261868 0.057236
825.0 2.259674 0.057006
825.5 2.257489 0.056777
826.0 2.255316 0.056547
826.5 2.253155 0.056317
827.0 2.251006 0.056088
827.5 2.248871 0.055858
828.0 2.246750 0.055628
828.5 2.244643 0.055399
829.0 2.242551 0.055169
829.5 2.240473 0.054939
830.0 2.238409 0.054710
830.5 2.236360 0.054480
831.0 2.234325 0.054250
831.5 2.232304 0.054021
832.0 2.230297 0.053791
832.5 2.228304 0.053562
833.0 2.226326 0.053332
833.5 2.224362 0.053102
834.0 2.222411 0.052873
834.5 2.220475 0.052658
835.0 2.218553 0.052446
835.5 2.216645 0.052235
836.0 2.214751 0.052024
836.5 2.212871 0.051812
837.0 2.211005 0.051601
837.5 2.209153 0.051390
838.0 2.207314 0.051178
838.5 2.205490 0.050967
839.0 2.203679 0.050756
839.5 2.201882 0.050544
840.0 2.200099 0.050333
840.5 2.198330 0.050122
841.0 2.196575 0.049910
841.5 2.194833 0.049699
842.0 2.193105 0.049487
842.5 2.191390 0.049276
843.0 2.189690 0.049065
843.5 2.188002 0.048853
844.0 2.186329 0.048642
844.5 2.184669 0.048431
845.0 2.183022 0.048219
845.5 2.181390 0.048008
846.0 2.179770 0.047797
846.5 2.178164 0.047585
847.0 2.176572 0.047374
847.5 2.174992 0.047162
848.0 2.173426 0.046951
848.5 2.171874 0.046740
849.0 2.170334 0.046528
849.5 2.168806 0.046317
850.0 2.167292 0.046106
850.5 2.165790 0.045894
851.0 2.164300 0.045683
851.5 2.162822 0.045472
852.0 2.161357 0.045260
852.5 2.159903 0.045049
853.0 2.158461 0.044857
853.5 2.157031 0.044681
854.0 2.155612 0.044506
854.5 2.154205 0.044331
855.0 2.152809 0.044156
855.5 2.151424 0.043980
856.0 2.150049 0.043805
856.5 2.148686 0.043630
857.0 2.147333 0.043455
857.5 2.145990 0.043279
858.0 2.144658 0.043104
858.5 2.143336 0.042929
859.0 2.142024 0.042753
859.5 2.140722 0.042578
860.0 2.139430 0.042403
860.5 2.138147 0.042228
861.0 2.136874 0.042052
861.5 2.135610 0.041877
862.0 2.134356 0.041702
862.5 2.133110 0.041527
863.0 2.131873 0.041351
863.5 2.130645 0.041176
864.0 2.129425 0.041001
864.5 2.128214 0.040826
865.0 2.127011 0.040650
865.5 2.125817 0.040475
866.0 2.124630 0.040300
866.5 2.123451 0.040124
867.0 2.122280 0.039949
867.5 2.121117 0.039774
868.0 2.119961 0.039599
868.5 2.118812 0.039423
869.0 2.117671 0.039248
869.5 2.116537 0.039073
870.0 2.115410 0.038898
870.5 2.114290 0.038722
871.0 2.113177 0.038568
871.5 2.112071 0.038503
872.0 2.110972 0.038438
872.5 2.109879 0.038374
873.0 2.108793 0.038309
873.5 2.107714 0.038244
874.0 2.106641 0.038180
874.5 2.105574 0.038115
875.0 2.104514 0.038050
875.5 2.103460 0.037986
876.0 2.102412 0.037921
876.5 2.101370 0.037856
877.0 2.100335 0.037791
877.5 2.099305 0.037727
878.0 2.098281 0.037662
878.5 2.097262 0.037597
879.0 2.096249 0.037533
879.5 2.095242 0.037468
880.0 2.094241 0.037403
880.5 2.093244 0.037339
881.0 2.092254 0.037274
881.5 2.091268 0.037209
882.0 2.090287 0.037144
882.5 2.089312 0.037080
883.0 2.088342 0.037015
883.5 2.087376 0.036950
884.0 2.086415 0.036886
884.5 2.085460 0.036821
885.0 2.084508 0.036756
885.5 2.083562 0.036692
886.0 2.082620 0.036627
886.5 2.081682 0.036562
887.0 2.080748 0.036497
887.5 2.079819 0.036433
888.0 2.078894 0.036368
888.5 2.077974 0.036311
889.0 2.077057 0.036256
889.5 2.076144 0.036201
890.0 2.075235 0.036147
890.5 2.074330 0.036092
891.0 2.073428 0.036037
891.5 2.072530 0.035983
892.0 2.071636 0.035928
892.5 2.070745 0.035873
893.0 2.069857 0.035819
893.5 2.068973 0.035764
894.0 2.068092 0.035709
894.5 2.067214 0.035655
895.0 2.066339 0.035600
895.5 2.065467 0.035545
896.0 2.064598 0.035491
896.5 2.063732 0.035436
897.0 2.062868 0.035381
897.5 2.062007 0.035327
898.0 2.061149 0.035272
898.5 2.060293 0.035217
899.0 2.059439 0.035163
899.5 2.058588 0.035108
900.0 2.057739 0.035054
900.5 2.056892 0.034999
901.0 2.056047 0.034944
901.5 2.055204 0.034890
902.0 2.054363 0.034835
902.5 2.053524 0.034780
903.0 2.052686 0.034726
903.5 2.051850 0.034671
904.0 2.051016 0.034616
904.5 2.050183 0.034562
905.0 2.049352 0.034507
905.5 2.048522 0.034452
906.0 2.047693 0.034398
906.5 2.046865 0.034343
907.0 2.046039 0.034288
907.5 2.045213 0.034234
908.0 2.044388 0.034179
908.5 2.043564 0.034124
909.0 2.042741 0.034041
909.5 2.041919 0.033948
910.0 2.041097 0.033855
