Repository: tiberlab/tibercad

tibercad
========

tiberCAD is a multiscale/multiphysics TCAD software, developed at the Electronic Engineering
Department of Tor Vergata University of Rome since 2005. Its main distinctive feature is the
combination of continuum models with atomistic ones in a single simulation environment.
The software is divided into a core and modules. The modules implement the actual physical models.
The code is heavily based on the [libMesh FEM library](https://libmesh.github.io), and uses [PETSc](https://www.mcs.anl.gov/petsc) and [SLEPc](http://slepc.upv.es/) numerical libraries.

See CONTRIBUTORS for a list of peope that contributed to tiberCAD.

File: materials/optics/MAPb(Br0.8Cl0.2)3_planar_Ndione_Matteocci.dat
# DOI:10.1039/C6TC02135B + experimental 
# | wavelength | n | k
300.0 2.156157 0.850000
300.5 2.157210 0.835333
301.0 2.158264 0.833200
301.5 2.159096 0.830950
302.0 2.159929 0.830167
302.5 2.161483 0.802400
303.0 2.163037 0.793150
303.5 2.164025 0.788133
304.0 2.165012 0.761300
304.5 2.165944 0.745467
305.0 2.166876 0.738133
305.5 2.167090 0.733350
306.0 2.167304 0.723417
306.5 2.166993 0.718667
307.0 2.166682 0.714067
307.5 2.166403 0.689850
308.0 2.166123 0.689550
308.5 2.165834 0.656950
309.0 2.165546 0.668483
309.5 2.165230 0.682667
310.0 2.164915 0.687883
310.5 2.164391 0.681100
311.0 2.163868 0.654900
311.5 2.163647 0.626900
312.0 2.163425 0.601233
312.5 2.163591 0.606150
313.0 2.163758 0.600267
313.5 2.163232 0.608800
314.0 2.162705 0.622267
314.5 2.162752 0.609250
315.0 2.162800 0.608500
315.5 2.163423 0.599933
316.0 2.164047 0.596333
316.5 2.164624 0.584550
317.0 2.165202 0.590517
317.5 2.165916 0.592267
318.0 2.166631 0.590417
318.5 2.167883 0.590533
319.0 2.169135 0.593750
319.5 2.170342 0.588233
320.0 2.171548 0.570800
320.5 2.172845 0.573750
321.0 2.174142 0.567250
321.5 2.175903 0.562717
322.0 2.177664 0.572167
322.5 2.179427 0.565117
323.0 2.181190 0.561867
323.5 2.182930 0.560717
324.0 2.184669 0.563967
324.5 2.186373 0.565700
325.0 2.188077 0.566817
325.5 2.189639 0.572117
326.0 2.191201 0.566150
326.5 2.192697 0.564400
327.0 2.194193 0.560400
327.5 2.195676 0.559033
328.0 2.197160 0.561633
328.5 2.198635 0.556567
329.0 2.200110 0.558183
329.5 2.201607 0.550300
330.0 2.203103 0.543917
330.5 2.204626 0.546900
331.0 2.206148 0.543450
331.5 2.207302 0.546017
332.0 2.208457 0.547367
332.5 2.209357 0.543783
333.0 2.210256 0.545433
333.5 2.211908 0.545717
334.0 2.213561 0.543167
334.5 2.215186 0.548450
335.0 2.216812 0.552283
335.5 2.218446 0.553967
336.0 2.220081 0.557417
336.5 2.221669 0.556467
337.0 2.223257 0.547267
337.5 2.224861 0.543217
338.0 2.226465 0.539800
338.5 2.228042 0.537167
339.0 2.229620 0.538500
339.5 2.231018 0.543367
340.0 2.232416 0.542467
340.5 2.232946 0.541333
341.0 2.233476 0.545567
341.5 2.233617 0.543233
342.0 2.233757 0.547950
342.5 2.233897 0.550583
343.0 2.234037 0.546900
343.5 2.234221 0.547400
344.0 2.234404 0.541017
344.5 2.234929 0.539917
345.0 2.235454 0.537933
345.5 2.236648 0.537517
346.0 2.237842 0.541617
346.5 2.238785 0.536283
347.0 2.239728 0.530750
347.5 2.239813 0.525217
348.0 2.239898 0.520483
348.5 2.239896 0.520467
349.0 2.239893 0.522017
349.5 2.239891 0.523000
350.0 2.239889 0.522717
350.5 2.239886 0.519917
351.0 2.239884 0.523250
351.5 2.239882 0.520050
352.0 2.239880 0.517983
352.5 2.239877 0.517317
353.0 2.239875 0.514550
353.5 2.240080 0.511983
354.0 2.240285 0.511217
354.5 2.241332 0.509983
355.0 2.242379 0.507033
355.5 2.243364 0.508600
356.0 2.244349 0.509283
356.5 2.244832 0.512133
357.0 2.245314 0.511833
357.5 2.245779 0.510900
358.0 2.246243 0.506967
358.5 2.247044 0.502483
359.0 2.247845 0.501083
359.5 2.247820 0.500800
360.0 2.247795 0.501533
360.5 2.247718 0.500250
361.0 2.247640 0.496517
361.5 2.247541 0.492533
362.0 2.247442 0.487383
362.5 2.247343 0.487500
363.0 2.247243 0.486200
363.5 2.247143 0.480700
364.0 2.247044 0.480450
364.5 2.246945 0.476283
365.0 2.246847 0.474417
365.5 2.246752 0.475183
366.0 2.246657 0.472717
366.5 2.246563 0.465500
367.0 2.246470 0.461650
367.5 2.246377 0.458500
368.0 2.246283 0.455467
368.5 2.246190 0.457350
369.0 2.246097 0.454150
369.5 2.246005 0.453583
370.0 2.245913 0.450150
370.5 2.245827 0.447883
371.0 2.245742 0.449850
371.5 2.245659 0.445517
372.0 2.245576 0.447467
372.5 2.245493 0.448633
373.0 2.245410 0.447750
373.5 2.245327 0.450733
374.0 2.245244 0.446950
374.5 2.245158 0.439867
375.0 2.245072 0.434600
375.5 2.244975 0.429533
376.0 2.244879 0.427533
376.5 2.244778 0.428000
377.0 2.244676 0.425367
377.5 2.244575 0.422667
378.0 2.244473 0.421333
378.5 2.244372 0.419200
379.0 2.244270 0.419050
379.5 2.244162 0.421500
380.0 2.244055 0.422517
380.5 2.243920 0.422600
381.0 2.243785 0.422317
381.5 2.243470 0.415350
382.0 2.243156 0.411233
382.5 2.242143 0.410200
383.0 2.241130 0.406550
383.5 2.240031 0.407000
384.0 2.238933 0.404367
384.5 2.238092 0.402167
385.0 2.237251 0.402517
385.5 2.236967 0.401117
386.0 2.236684 0.399300
386.5 2.235856 0.396117
387.0 2.235028 0.393367
387.5 2.234339 0.391883
388.0 2.233651 0.390417
388.5 2.233339 0.389400
389.0 2.233026 0.386917
389.5 2.232111 0.384600
390.0 2.231195 0.383367
390.5 2.230611 0.379867
391.0 2.230027 0.378633
391.5 2.229821 0.376867
392.0 2.229616 0.376900
392.5 2.229302 0.377500
393.0 2.228987 0.375367
393.5 2.228165 0.374250
394.0 2.227343 0.370367
394.5 2.226221 0.367667
395.0 2.225098 0.366850
395.5 2.224060 0.365400
396.0 2.223022 0.366300
396.5 2.222555 0.366017
397.0 2.222089 0.365033
397.5 2.221853 0.363417
398.0 2.221618 0.361083
398.5 2.221248 0.359567
399.0 2.220879 0.357217
399.5 2.219926 0.354533
400.0 2.218974 0.352717
400.5 2.217824 0.351800
401.0 2.216675 0.350317
401.5 2.215645 0.349500
402.0 2.214615 0.348433
402.5 2.214137 0.345533
403.0 2.213660 0.343533
403.5 2.213049 0.341467
404.0 2.212438 0.338983
404.5 2.211433 0.337717
405.0 2.210428 0.335783
405.5 2.209967 0.334117
406.0 2.209507 0.331450
406.5 2.209231 0.329033
407.0 2.208955 0.328183
407.5 2.208564 0.327133
408.0 2.208173 0.327083
408.5 2.207261 0.326400
409.0 2.206348 0.324933
409.5 2.205204 0.324100
410.0 2.204061 0.323133
410.5 2.203055 0.321683
411.0 2.202050 0.320283
411.5 2.201496 0.317450
412.0 2.200942 0.315533
412.5 2.200528 0.314150
413.0 2.200115 0.313100
413.5 2.199034 0.312567
414.0 2.197954 0.311267
414.5 2.196868 0.309333
415.0 2.195782 0.307100
415.5 2.194720 0.305217
416.0 2.193659 0.304517
416.5 2.192633 0.303650
417.0 2.191607 0.302683
417.5 2.190828 0.301600
418.0 2.190050 0.300033
418.5 2.189817 0.298650
419.0 2.189583 0.297433
419.5 2.189356 0.295583
420.0 2.189129 0.293933
420.5 2.188932 0.293033
421.0 2.188736 0.291833
421.5 2.188552 0.290967
422.0 2.188368 0.290533
422.5 2.188184 0.289867
423.0 2.188000 0.289100
423.5 2.187716 0.288133
424.0 2.187432 0.287167
424.5 2.186690 0.285400
425.0 2.185948 0.284100
425.5 2.184979 0.283400
426.0 2.184011 0.281717
426.5 2.183102 0.281183
427.0 2.182192 0.280800
427.5 2.181568 0.280383
428.0 2.180944 0.280283
428.5 2.180696 0.278700
429.0 2.180448 0.276717
429.5 2.179775 0.275500
430.0 2.179102 0.274417
430.5 2.178292 0.274083
431.0 2.177482 0.274150
431.5 2.177254 0.273067
432.0 2.177026 0.272150
432.5 2.176887 0.271150
433.0 2.176748 0.269800
433.5 2.176608 0.269250
434.0 2.176469 0.268400
434.5 2.176332 0.268133
435.0 2.176195 0.267600
435.5 2.175968 0.266867
436.0 2.175741 0.265833
436.5 2.175064 0.264850
437.0 2.174386 0.263967
437.5 2.173513 0.262683
438.0 2.172639 0.261900
438.5 2.171774 0.260867
439.0 2.170908 0.259483
439.5 2.170261 0.258867
440.0 2.169615 0.258367
440.5 2.169493 0.257533
441.0 2.169372 0.257100
441.5 2.169251 0.256100
442.0 2.169130 0.255533
442.5 2.169009 0.254950
443.0 2.168888 0.254333
443.5 2.168767 0.254000
444.0 2.168645 0.252783
444.5 2.168520 0.252133
445.0 2.168394 0.251717
445.5 2.168250 0.250667
446.0 2.168106 0.250050
446.5 2.167822 0.249517
447.0 2.167538 0.249150
447.5 2.166714 0.248800
448.0 2.165889 0.248033
448.5 2.165011 0.247367
449.0 2.164132 0.246600
449.5 2.163279 0.246567
450.0 2.162427 0.246033
450.5 2.161814 0.245117
451.0 2.161201 0.244683
451.5 2.160984 0.243733
452.0 2.160767 0.244017
452.5 2.160249 0.244433
453.0 2.159732 0.243450
453.5 2.158914 0.242967
454.0 2.158096 0.241967
454.5 2.157627 0.240683
455.0 2.157157 0.240650
455.5 2.156992 0.240367
456.0 2.156826 0.239767
456.5 2.156661 0.239517
457.0 2.156495 0.239217
457.5 2.156330 0.239267
458.0 2.156165 0.238950
458.5 2.156000 0.238233
459.0 2.155834 0.237900
459.5 2.155569 0.237183
460.0 2.155305 0.236867
460.5 2.154610 0.237067
461.0 2.153915 0.236950
461.5 2.152856 0.237083
462.0 2.151796 0.236967
462.5 2.149814 0.236767
463.0 2.147831 0.236900
463.5 2.145951 0.236933
464.0 2.144071 0.237533
464.5 2.143639 0.237433
465.0 2.143207 0.236733
465.5 2.143159 0.236000
466.0 2.143110 0.235583
466.5 2.143551 0.235517
467.0 2.143992 0.235950
467.5 2.144391 0.237000
468.0 2.144789 0.237383
468.5 2.144695 0.237967
469.0 2.144601 0.237967
469.5 2.144436 0.236367
470.0 2.144270 0.235750
470.5 2.144104 0.235333
471.0 2.143938 0.234567
471.5 2.143772 0.235717
472.0 2.143607 0.236267
472.5 2.143441 0.236917
473.0 2.143276 0.238150
473.5 2.143212 0.238367
474.0 2.143147 0.238567
474.5 2.143521 0.238250
475.0 2.143895 0.238733
475.5 2.144398 0.239200
476.0 2.144901 0.239983
476.5 2.145410 0.241000
477.0 2.145919 0.241483
477.5 2.146427 0.242367
478.0 2.146934 0.243117
478.5 2.147438 0.244167
479.0 2.147943 0.245400
479.5 2.148452 0.246250
480.0 2.148961 0.247317
480.5 2.149497 0.248667
481.0 2.150034 0.249800
481.5 2.150584 0.251417
482.0 2.151134 0.252550
482.5 2.151682 0.253583
483.0 2.152229 0.255167
483.5 2.152814 0.256900
484.0 2.153399 0.259750
484.5 2.154226 0.262267
485.0 2.155053 0.264800
485.5 2.156207 0.267783
486.0 2.157362 0.269600
486.5 2.158514 0.272267
487.0 2.159666 0.274783
487.5 2.163930 0.277183
488.0 2.168193 0.280283
488.5 2.186622 0.282350
489.0 2.205052 0.284750
489.5 2.226159 0.286933
490.0 2.247267 0.289133
490.5 2.252064 0.293117
491.0 2.256862 0.296500
491.5 2.261644 0.299850
492.0 2.266426 0.303583
492.5 2.271304 0.306067
493.0 2.276182 0.308467
493.5 2.281109 0.310500
494.0 2.286035 0.312050
494.5 2.292237 0.312283
495.0 2.298438 0.312083
495.5 2.311085 0.311483
496.0 2.323732 0.309400
496.5 2.321074 0.306950
497.0 2.318416 0.303400
497.5 2.321106 0.297817
498.0 2.323796 0.291850
498.5 2.321303 0.284350
499.0 2.318810 0.275383
499.5 2.317546 0.266350
500.0 2.316281 0.255750
500.5 2.318237 0.244867
501.0 2.320192 0.233717
501.5 2.315789 0.221150
502.0 2.311386 0.208450
502.5 2.308956 0.195367
503.0 2.306526 0.181950
503.5 2.305328 0.168350
504.0 2.304130 0.154883
504.5 2.303152 0.141867
505.0 2.302174 0.129333
505.5 2.301534 0.117783
506.0 2.300894 0.106250
506.5 2.300071 0.094967
507.0 2.299248 0.084233
507.5 2.297416 0.074150
508.0 2.295583 0.064917
508.5 2.292487 0.056517
509.0 2.289391 0.048700
509.5 2.285651 0.041700
510.0 2.281910 0.035600
510.5 2.277591 0.030250
511.0 2.273273 0.025633
511.5 2.267181 0.021433
512.0 2.261090 0.017917
512.5 2.252404 0.015100
513.0 2.243719 0.012550
513.5 2.236293 0.010500
514.0 2.228868 0.008533
514.5 2.225945 0.006600
515.0 2.223022 0.005167
515.5 2.218240 0.003983
516.0 2.213459 0.003083
516.5 2.210144 0.002483
517.0 2.206828 0.001767
517.5 2.205068 0.001203
518.0 2.203309 0.000984
518.5 2.203368 0.000645
519.0 2.203427 0.000000
519.5 2.201707 0.000000
520.0 2.199987 0.000000
520.5 2.198351 0.000000
521.0 2.196715 0.000000
521.5 2.195444 0.000000
522.0 2.194174 0.000000
522.5 2.192899 0.000000
523.0 2.191623 0.000000
523.5 2.189545 0.000000
524.0 2.187466 0.000000
524.5 2.184132 0.000000
525.0 2.180798 0.000000
525.5 2.178013 0.000000
526.0 2.175229 0.000000
526.5 2.174422 0.000000
527.0 2.173615 0.000000
527.5 2.171892 0.000000
528.0 2.170169 0.000000
528.5 2.168261 0.000000
529.0 2.166354 0.000000
529.5 2.164187 0.000000
530.0 2.162019 0.000000
530.5 2.160022 0.000000
531.0 2.158025 0.000000
531.5 2.156738 0.000000
532.0 2.155451 0.000000
532.5 2.154368 0.000000
533.0 2.153285 0.000000
533.5 2.152379 0.000000
534.0 2.151472 0.000000
534.5 2.150883 0.000000
535.0 2.150295 0.000000
535.5 2.149782 0.000000
536.0 2.149270 0.000000
536.5 2.148651 0.000000
537.0 2.148033 0.000000
537.5 2.145910 0.000000
538.0 2.143787 0.000000
538.5 2.141940 0.000000
539.0 2.140093 0.000000
539.5 2.139043 0.000000
540.0 2.137993 0.000000
540.5 2.136942 0.000000
541.0 2.135892 0.000000
541.5 2.134838 0.000000
542.0 2.133785 0.000000
542.5 2.132729 0.000000
543.0 2.131673 0.000000
543.5 2.130701 0.000000
544.0 2.129730 0.000000
544.5 2.129113 0.000000
545.0 2.128497 0.000000
545.5 2.128206 0.000000
546.0 2.127915 0.000000
546.5 2.128278 0.000000
547.0 2.128642 0.000000
547.5 2.127595 0.000000
548.0 2.126548 0.000000
548.5 2.125503 0.000000
549.0 2.124457 0.000000
549.5 2.123420 0.000000
550.0 2.122384 0.000000
550.5 2.121356 0.000000
551.0 2.120328 0.000000
551.5 2.119302 0.000000
552.0 2.118275 0.000000
552.5 2.117254 0.000000
553.0 2.116233 0.000000
553.5 2.115215 0.000000
554.0 2.114198 0.000000
554.5 2.113284 0.000000
555.0 2.112369 0.000000
555.5 2.111849 0.000000
556.0 2.111330 0.000000
556.5 2.110787 0.000000
557.0 2.110245 0.000000
557.5 2.109534 0.000000
558.0 2.108823 0.000000
558.5 2.107813 0.000000
559.0 2.106802 0.000000
559.5 2.106027 0.000000
560.0 2.105253 0.000000
560.5 2.105091 0.000000
561.0 2.104928 0.000000
561.5 2.103442 0.000000
562.0 2.101957 0.000000
562.5 2.100598 0.000000
563.0 2.099238 0.000000
563.5 2.098453 0.000000
564.0 2.097668 0.000000
564.5 2.097164 0.000000
565.0 2.096661 0.000000
565.5 2.096085 0.000000
566.0 2.095509 0.000000
566.5 2.094619 0.000000
567.0 2.093729 0.000000
567.5 2.092760 0.000000
568.0 2.091792 0.000000
568.5 2.090907 0.000000
569.0 2.090022 0.000000
569.5 2.089482 0.000000
570.0 2.088943 0.000000
570.5 2.088437 0.000000
571.0 2.087931 0.000000
571.5 2.087334 0.000000
572.0 2.086737 0.000000
572.5 2.085777 0.000000
573.0 2.084817 0.000000
573.5 2.083865 0.000000
574.0 2.082914 0.000000
574.5 2.082085 0.000000
575.0 2.081255 0.000000
575.5 2.080771 0.000000
576.0 2.080287 0.000000
576.5 2.079804 0.000000
577.0 2.079320 0.000000
577.5 2.078838 0.000000
578.0 2.078356 0.000000
578.5 2.077877 0.000000
579.0 2.077398 0.000000
579.5 2.076895 0.000000
580.0 2.076392 0.000000
580.5 2.075639 0.000000
581.0 2.074886 0.000000
581.5 2.073511 0.000000
582.0 2.072137 0.000000
582.5 2.070792 0.000000
583.0 2.069446 0.000000
583.5 2.068455 0.000000
584.0 2.067464 0.000000
584.5 2.067426 0.000000
585.0 2.067387 0.000000
585.5 2.067349 0.000000
586.0 2.067310 0.000000
586.5 2.067271 0.000000
587.0 2.067233 0.000000
587.5 2.067195 0.000000
588.0 2.067156 0.000000
588.5 2.067118 0.000000
589.0 2.067079 0.000000
589.5 2.066790 0.000000
590.0 2.066500 0.000000
590.5 2.065197 0.000000
591.0 2.063894 0.000000
591.5 2.062559 0.000000
592.0 2.061224 0.000000
592.5 2.060042 0.000000
593.0 2.058859 0.000000
593.5 2.058308 0.000000
594.0 2.057758 0.000000
594.5 2.057289 0.000000
595.0 2.056820 0.000000
595.5 2.056300 0.000000
596.0 2.055781 0.000000
596.5 2.055009 0.000000
597.0 2.054236 0.000000
597.5 2.053380 0.000000
598.0 2.052524 0.000000
598.5 2.051713 0.000000
599.0 2.050903 0.000000
599.5 2.050311 0.000000
600.0 2.049719 0.000000
600.5 2.049275 0.000000
601.0 2.048830 0.000000
601.5 2.048388 0.000000
602.0 2.047945 0.000000
602.5 2.047509 0.000000
603.0 2.047072 0.000000
603.5 2.046641 0.000000
604.0 2.046211 0.000000
604.5 2.045781 0.000000
605.0 2.045350 0.000000
605.5 2.044918 0.000000
606.0 2.044486 0.000000
606.5 2.044052 0.000000
607.0 2.043617 0.000000
607.5 2.043182 0.000000
608.0 2.042748 0.000000
608.5 2.042317 0.000000
609.0 2.041885 0.000000
609.5 2.041465 0.000000
610.0 2.041045 0.000000
610.5 2.040627 0.000000
611.0 2.040209 0.000000
611.5 2.039790 0.000000
612.0 2.039371 0.000000
612.5 2.038948 0.000000
613.0 2.038525 0.000000
613.5 2.038099 0.000000
614.0 2.037673 0.000000
614.5 2.037247 0.000000
615.0 2.036822 0.000000
615.5 2.036402 0.000000
616.0 2.035981 0.000000
616.5 2.035572 0.000000
617.0 2.035162 0.000000
617.5 2.034752 0.000000
618.0 2.034342 0.000000
618.5 2.033996 0.000000
619.0 2.033650 0.000000
619.5 2.033574 0.000000
620.0 2.033498 0.000000
620.5 2.033479 0.000000
621.0 2.033459 0.000000
621.5 2.033408 0.000000
622.0 2.033357 0.000000
622.5 2.033132 0.000000
623.0 2.032906 0.000000
623.5 2.032493 0.000000
624.0 2.032080 0.000000
624.5 2.031667 0.000000
625.0 2.031253 0.000000
625.5 2.030914 0.000000
626.0 2.030576 0.000000
626.5 2.030540 0.000000
627.0 2.030505 0.000000
627.5 2.030486 0.000000
628.0 2.030466 0.000000
628.5 2.030412 0.000000
629.0 2.030358 0.000000
629.5 2.030124 0.000000
630.0 2.029889 0.000000
630.5 2.029491 0.000000
631.0 2.029093 0.000000
631.5 2.028696 0.000000
632.0 2.028299 0.000000
632.5 2.027831 0.000000
633.0 2.027362 0.000000
633.5 2.026607 0.000000
634.0 2.025852 0.000000
634.5 2.025088 0.000000
635.0 2.024324 0.000000
635.5 2.023588 0.000000
636.0 2.022851 0.000000
636.5 2.022273 0.000000
637.0 2.021694 0.000000
637.5 2.021305 0.000000
638.0 2.020915 0.000000
638.5 2.020525 0.000000
639.0 2.020136 0.000000
639.5 2.019747 0.000000
640.0 2.019357 0.000000
640.5 2.018968 0.000000
641.0 2.018579 0.000000
641.5 2.018190 0.000000
642.0 2.017800 0.000000
642.5 2.017420 0.000000
643.0 2.017040 0.000000
643.5 2.016762 0.000000
644.0 2.016483 0.000000
644.5 2.016463 0.000000
645.0 2.016444 0.000000
645.5 2.016424 0.000000
646.0 2.016405 0.000000
646.5 2.016351 0.000000
647.0 2.016298 0.000000
647.5 2.016069 0.000000
648.0 2.015841 0.000000
648.5 2.015464 0.000000
649.0 2.015086 0.000000
649.5 2.014708 0.000000
650.0 2.014330 0.000000
650.5 2.013896 0.000000
651.0 2.013463 0.000000
651.5 2.012789 0.000000
652.0 2.012116 0.000000
652.5 2.011385 0.000000
653.0 2.010653 0.000000
653.5 2.009926 0.000000
654.0 2.009198 0.000000
654.5 2.008627 0.000000
655.0 2.008055 0.000000
655.5 2.008036 0.000000
656.0 2.008016 0.000000
656.5 2.007996 0.000000
657.0 2.007977 0.000000
657.5 2.007942 0.000000
658.0 2.007906 0.000000
658.5 2.007752 0.000000
659.0 2.007598 0.000000
659.5 2.007225 0.000000
660.0 2.006852 0.000000
660.5 2.006479 0.000000
661.0 2.006106 0.000000
661.5 2.005734 0.000000
662.0 2.005362 0.000000
662.5 2.004996 0.000000
663.0 2.004631 0.000000
663.5 2.004272 0.000000
664.0 2.003914 0.000000
664.5 2.003555 0.000000
665.0 2.003196 0.000000
665.5 2.002871 0.000000
666.0 2.002545 0.000000
666.5 2.002387 0.000000
667.0 2.002228 0.000000
667.5 2.002209 0.000000
668.0 2.002189 0.000000
668.5 2.002169 0.000000
669.0 2.002150 0.000000
669.5 2.002130 0.000000
670.0 2.002111 0.000000
670.5 2.002092 0.000000
671.0 2.002072 0.000000
671.5 2.002053 0.000000
672.0 2.002033 0.000000
672.5 2.002013 0.000000
673.0 2.001994 0.000000
673.5 2.001936 0.000000
674.0 2.001877 0.000000
674.5 2.001632 0.000000
675.0 2.001388 0.000000
675.5 2.001027 0.000000
676.0 2.000666 0.000000
676.5 2.000306 0.000000
677.0 1.999945 0.000000
677.5 1.999586 0.000000
678.0 1.999227 0.000000
678.5 1.998878 0.000000
679.0 1.998528 0.000000
679.5 1.998185 0.000000
680.0 1.997841 0.000000
680.5 1.997497 0.000000
681.0 1.997153 0.000000
681.5 1.996809 0.000000
682.0 1.996466 0.000000
682.5 1.996125 0.000000
683.0 1.995783 0.000000
683.5 1.995443 0.000000
684.0 1.995104 0.000000
684.5 1.994765 0.000000
685.0 1.994425 0.000000
685.5 1.994117 0.000000
686.0 1.993809 0.000000
686.5 1.993644 0.000000
687.0 1.993480 0.000000
687.5 1.993469 0.000000
688.0 1.993457 0.000000
688.5 1.993445 0.000000
689.0 1.993434 0.000000
689.5 1.993423 0.000000
690.0 1.993412 0.000000
690.5 1.993401 0.000000
691.0 1.993390 0.000000
691.5 1.993380 0.000000
692.0 1.993370 0.000000
692.5 1.993359 0.000000
693.0 1.993349 0.000000
693.5 1.993337 0.000000
694.0 1.993325 0.000000
694.5 1.993244 0.000000
695.0 1.993164 0.000000
695.5 1.992835 0.000000
696.0 1.992506 0.000000
696.5 1.992177 0.000000
697.0 1.991847 0.000000
697.5 1.991518 0.000000
698.0 1.991188 0.000000
698.5 1.990861 0.000000
699.0 1.990533 0.000000
699.5 1.990212 0.000000
700.0 1.989890 0.000000
700.5 1.989570 0.000000
701.0 1.989250 0.000000
701.5 1.988930 0.000000
702.0 1.988611 0.000000
702.5 1.988322 0.000000
703.0 1.988033 0.000000
703.5 1.987896 0.000000
704.0 1.987759 0.000000
704.5 1.987749 0.000000
705.0 1.987739 0.000000
705.5 1.987729 0.000000
706.0 1.987718 0.000000
706.5 1.987703 0.000000
707.0 1.987687 0.000000
707.5 1.987594 0.000000
708.0 1.987501 0.000000
708.5 1.987180 0.000000
709.0 1.986859 0.000000
709.5 1.986537 0.000000
710.0 1.986216 0.000000
710.5 1.985895 0.000000
711.0 1.985573 0.000000
711.5 1.985254 0.000000
712.0 1.984936 0.000000
712.5 1.984628 0.000000
713.0 1.984321 0.000000
713.5 1.984018 0.000000
714.0 1.983715 0.000000
714.5 1.983413 0.000000
715.0 1.983110 0.000000
715.5 1.982807 0.000000
716.0 1.982504 0.000000
716.5 1.982197 0.000000
717.0 1.981890 0.000000
717.5 1.981576 0.000000
718.0 1.981262 0.000000
718.5 1.980948 0.000000
719.0 1.980634 0.000000
719.5 1.980320 0.000000
720.0 1.980006 0.000000
720.5 1.979735 0.000000
721.0 1.979465 0.000000
721.5 1.979385 0.000000
722.0 1.979304 0.000000
722.5 1.979293 0.000000
723.0 1.979283 0.000000
723.5 1.979272 0.000000
724.0 1.979262 0.000000
724.5 1.979252 0.000000
725.0 1.979242 0.000000
725.5 1.979232 0.000000
726.0 1.979221 0.000000
726.5 1.979210 0.000000
727.0 1.979200 0.000000
727.5 1.979189 0.000000
728.0 1.979179 0.000000
728.5 1.979169 0.000000
729.0 1.979158 0.000000
729.5 1.979120 0.000000
730.0 1.979082 0.000000
730.5 1.978903 0.000000
731.0 1.978725 0.000000
731.5 1.978433 0.000000
732.0 1.978141 0.000000
732.5 1.977850 0.000000
733.0 1.977558 0.000000
733.5 1.977266 0.000000
734.0 1.976975 0.000000
734.5 1.976682 0.000000
735.0 1.976390 0.000000
735.5 1.976091 0.000000
736.0 1.975793 0.000000
736.5 1.975493 0.000000
737.0 1.975194 0.000000
737.5 1.974894 0.000000
738.0 1.974595 0.000000
738.5 1.974301 0.000000
739.0 1.974007 0.000000
739.5 1.973789 0.000000
740.0 1.973571 0.000000
740.5 1.973561 0.000000
741.0 1.973550 0.000000
741.5 1.973540 0.000000
742.0 1.973529 0.000000
742.5 1.973518 0.000000
743.0 1.973508 0.000000
743.5 1.973498 0.000000
744.0 1.973488 0.000000
744.5 1.973477 0.000000
745.0 1.973467 0.000000
745.5 1.973457 0.000000
746.0 1.973446 0.000000
746.5 1.973436 0.000000
747.0 1.973426 0.000000
747.5 1.973415 0.000000
748.0 1.973405 0.000000
748.5 1.973372 0.000000
749.0 1.973339 0.000000
749.5 1.973186 0.000000
750.0 1.973032 0.000000
750.5 1.972754 0.000000
751.0 1.972476 0.000000
751.5 1.972198 0.000000
752.0 1.971920 0.000000
752.5 1.971642 0.000000
753.0 1.971364 0.000000
753.5 1.971112 0.000000
754.0 1.970860 0.000000
754.5 1.970740 0.000000
755.0 1.970620 0.000000
755.5 1.970610 0.000000
756.0 1.970599 0.000000
756.5 1.970589 0.000000
757.0 1.970579 0.000000
757.5 1.970569 0.000000
758.0 1.970558 0.000000
758.5 1.970522 0.000000
759.0 1.970486 0.000000
759.5 1.970321 0.000000
760.0 1.970155 0.000000
760.5 1.969883 0.000000
761.0 1.969612 0.000000
761.5 1.969341 0.000000
762.0 1.969070 0.000000
762.5 1.968799 0.000000
763.0 1.968528 0.000000
763.5 1.968256 0.000000
764.0 1.967984 0.000000
764.5 1.967710 0.000000
765.0 1.967437 0.000000
765.5 1.967161 0.000000
766.0 1.966885 0.000000
766.5 1.966610 0.000000
767.0 1.966334 0.000000
767.5 1.966058 0.000000
768.0 1.965782 0.000000
768.5 1.965523 0.000000
769.0 1.965263 0.000000
769.5 1.965106 0.000000
770.0 1.964949 0.000000
770.5 1.964939 0.000000
771.0 1.964929 0.000000
771.5 1.964919 0.000000
772.0 1.964908 0.000000
772.5 1.964898 0.000000
773.0 1.964887 0.000000
773.5 1.964877 0.000000
774.0 1.964867 0.000000
774.5 1.964857 0.000000
775.0 1.964846 0.000000
775.5 1.964835 0.000000
776.0 1.964825 0.000000
776.5 1.964815 0.000000
777.0 1.964804 0.000000
777.5 1.964794 0.000000
778.0 1.964784 0.000000
778.5 1.964774 0.000000
779.0 1.964763 0.000000
779.5 1.964708 0.000000
780.0 1.964652 0.000000
780.5 1.964411 0.000000
781.0 1.964170 0.000000
781.5 1.963912 0.000000
782.0 1.963654 0.000000
782.5 1.963395 0.000000
783.0 1.963137 0.000000
783.5 1.962879 0.000000
784.0 1.962621 0.000000
784.5 1.962392 0.000000
785.0 1.962163 0.000000
785.5 1.962071 0.000000
786.0 1.961978 0.000000
786.5 1.961968 0.000000
787.0 1.961957 0.000000
787.5 1.961947 0.000000
788.0 1.961937 0.000000
788.5 1.961927 0.000000
789.0 1.961916 0.000000
789.5 1.961896 0.000000
790.0 1.961876 0.000000
790.5 1.961775 0.000000
791.0 1.961675 0.000000
791.5 1.961412 0.000000
792.0 1.961149 0.000000
792.5 1.960886 0.000000
793.0 1.960624 0.000000
793.5 1.960361 0.000000
794.0 1.960098 0.000000
794.5 1.959835 0.000000
795.0 1.959572 0.000000
795.5 1.959310 0.000000
796.0 1.959049 0.000000
796.5 1.958794 0.000000
797.0 1.958539 0.000000
797.5 1.958286 0.000000
798.0 1.958033 0.000000
798.5 1.957780 0.000000
799.0 1.957527 0.000000
799.5 1.957275 0.000000
800.0 1.957022 0.000000
800.5 1.956778 0.000000
801.0 1.956533 0.000000
801.5 1.956361 0.000000
802.0 1.956189 0.000000
802.5 1.956174 0.000000
803.0 1.956160 0.000000
803.5 1.956145 0.000000
804.0 1.956131 0.000000
804.5 1.956116 0.000000
805.0 1.956101 0.000000
805.5 1.956087 0.000000
806.0 1.956072 0.000000
806.5 1.956058 0.000000
807.0 1.956043 0.000000
807.5 1.956028 0.000000
808.0 1.956013 0.000000
808.5 1.955998 0.000000
809.0 1.955984 0.000000
809.5 1.955969 0.000000
810.0 1.955954 0.000000
810.5 1.955939 0.000000
811.0 1.955925 0.000000
811.5 1.955910 0.000000
812.0 1.955896 0.000000
812.5 1.955881 0.000000
813.0 1.955866 0.000000
813.5 1.955852 0.000000
814.0 1.955837 0.000000
814.5 1.955823 0.000000
815.0 1.955808 0.000000
815.5 1.955793 0.000000
816.0 1.955778 0.000000
816.5 1.955763 0.000000
817.0 1.955749 0.000000
817.5 1.955734 0.000000
818.0 1.955719 0.000000
818.5 1.955704 0.000000
819.0 1.955690 0.000000
819.5 1.955675 0.000000
820.0 1.955661 0.000000
820.5 1.955646 0.000000
821.0 1.955631 0.000000
821.5 1.955617 0.000000
822.0 1.955602 0.000000
822.5 1.955588 0.000000
823.0 1.955573 0.000000
823.5 1.955558 0.000000
824.0 1.955543 0.000000
824.5 1.955529 0.000000
825.0 1.955514 0.000000
825.5 1.955499 0.000000
826.0 1.955484 0.000000
826.5 1.955469 0.000000
827.0 1.955455 0.000000
827.5 1.955440 0.000000
828.0 1.955426 0.000000
828.5 1.955411 0.000000
829.0 1.955396 0.000000
829.5 1.955365 0.000000
830.0 1.955334 0.000000
830.5 1.955207 0.000000
831.0 1.955081 0.000000
831.5 1.954840 0.000000
832.0 1.954599 0.000000
832.5 1.954359 0.000000
833.0 1.954118 0.000000
833.5 1.953877 0.000000
834.0 1.953637 0.000000
834.5 1.953396 0.000000
835.0 1.953155 0.000000
835.5 1.952914 0.000000
836.0 1.952674 0.000000
836.5 1.952438 0.000000
837.0 1.952203 0.000000
837.5 1.951971 0.000000
838.0 1.951740 0.000000
838.5 1.951509 0.000000
839.0 1.951278 0.000000
839.5 1.951047 0.000000
840.0 1.950816 0.000000
840.5 1.950585 0.000000
841.0 1.950354 0.000000
841.5 1.950134 0.000000
842.0 1.949914 0.000000
842.5 1.949769 0.000000
843.0 1.949625 0.000000
843.5 1.949610 0.000000
844.0 1.949596 0.000000
844.5 1.949581 0.000000
845.0 1.949566 0.000000
845.5 1.949552 0.000000
846.0 1.949537 0.000000
846.5 1.949522 0.000000
847.0 1.949507 0.000000
847.5 1.949493 0.000000
848.0 1.949478 0.000000
848.5 1.949464 0.000000
849.0 1.949449 0.000000
849.5 1.949434 0.000000
850.0 1.949419 0.000000
850.5 1.949404 0.000000
851.0 1.949390 0.000000
851.5 1.949375 0.000000
852.0 1.949361 0.000000
852.5 1.949346 0.000000
853.0 1.949331 0.000000
853.5 1.949317 0.000000
854.0 1.949302 0.000000
854.5 1.949254 0.000000
855.0 1.949205 0.000000
855.5 1.949012 0.000000
856.0 1.948819 0.000000
856.5 1.948590 0.000000
857.0 1.948362 0.000000
857.5 1.948134 0.000000
858.0 1.947906 0.000000
858.5 1.947677 0.000000
859.0 1.947449 0.000000
859.5 1.947221 0.000000
860.0 1.946993 0.000000
860.5 1.946767 0.000000
861.0 1.946541 0.000000
861.5 1.946319 0.000000
862.0 1.946097 0.000000
862.5 1.945877 0.000000
863.0 1.945658 0.000000
863.5 1.945439 0.000000
864.0 1.945221 0.000000
864.5 1.945003 0.000000
865.0 1.944785 0.000000
865.5 1.944572 0.000000
866.0 1.944359 0.000000
866.5 1.944147 0.000000
867.0 1.943935 0.000000
867.5 1.943723 0.000000
868.0 1.943512 0.000000
868.5 1.943300 0.000000
869.0 1.943088 0.000000
869.5 1.943011 0.000000
870.0 1.942934 0.000000
870.5 1.942857 0.000000
871.0 1.942780 0.000000
871.5 1.942703 0.000000
872.0 1.942625 0.000000
872.5 1.942548 0.000000
873.0 1.942471 0.000000
873.5 1.942394 0.000000
874.0 1.942317 0.000000
874.5 1.942240 0.000000
875.0 1.942163 0.000000
875.5 1.942086 0.000000
876.0 1.942009 0.000000
876.5 1.941932 0.000000
877.0 1.941854 0.000000
877.5 1.941777 0.000000
878.0 1.941700 0.000000
878.5 1.941623 0.000000
879.0 1.941546 0.000000
879.5 1.941469 0.000000
880.0 1.941392 0.000000
880.5 1.941315 0.000000
881.0 1.941238 0.000000
881.5 1.941161 0.000000
882.0 1.941083 0.000000
882.5 1.941006 0.000000
883.0 1.940929 0.000000
883.5 1.940852 0.000000
884.0 1.940775 0.000000
884.5 1.940698 0.000000
885.0 1.940621 0.000000
885.5 1.940544 0.000000
886.0 1.940467 0.000000
886.5 1.940390 0.000000
887.0 1.940313 0.000000
887.5 1.940235 0.000000
888.0 1.940158 0.000000
888.5 1.940081 0.000000
889.0 1.940004 0.000000
889.5 1.939927 0.000000
890.0 1.939850 0.000000
890.5 1.939773 0.000000
891.0 1.939696 0.000000
891.5 1.939619 0.000000
892.0 1.939542 0.000000
892.5 1.939464 0.000000
893.0 1.939387 0.000000
893.5 1.939310 0.000000
894.0 1.939233 0.000000
894.5 1.939156 0.000000
895.0 1.939079 0.000000
895.5 1.939002 0.000000
896.0 1.938925 0.000000
896.5 1.938848 0.000000
897.0 1.938771 0.000000
897.5 1.938693 0.000000
898.0 1.938616 0.000000
898.5 1.938539 0.000000
899.0 1.938462 0.000000
899.5 1.938385 0.000000
900.0 1.938308 0.000000
900.5 1.938286 0.000000
901.0 1.938265 0.000000
901.5 1.938243 0.000000
902.0 1.938222 0.000000
902.5 1.938200 0.000000
903.0 1.938179 0.000000
903.5 1.938157 0.000000
904.0 1.938136 0.000000
904.5 1.938114 0.000000
905.0 1.938093 0.000000
905.5 1.938071 0.000000
906.0 1.938050 0.000000
906.5 1.938028 0.000000
907.0 1.938006 0.000000
907.5 1.937985 0.000000
908.0 1.937963 0.000000
908.5 1.937942 0.000000
909.0 1.937920 0.000000
909.5 1.937899 0.000000
910.0 1.937877 0.000000
910.5 1.937856 0.000000
911.0 1.937834 0.000000
911.5 1.937813 0.000000
912.0 1.937791 0.000000
912.5 1.937769 0.000000
913.0 1.937748 0.000000
913.5 1.937726 0.000000
914.0 1.937705 0.000000
914.5 1.937683 0.000000
915.0 1.937662 0.000000
915.5 1.937640 0.000000
916.0 1.937619 0.000000
916.5 1.937597 0.000000
917.0 1.937576 0.000000
917.5 1.937554 0.000000
918.0 1.937533 0.000000
918.5 1.937511 0.000000
919.0 1.937489 0.000000
919.5 1.937468 0.000000
920.0 1.937446 0.000000
920.5 1.937425 0.000000
921.0 1.937403 0.000000
921.5 1.937382 0.000000
922.0 1.937360 0.000000
922.5 1.937339 0.000000
923.0 1.937317 0.000000
923.5 1.937296 0.000000
924.0 1.937274 0.000000
924.5 1.937253 0.000000
925.0 1.937231 0.000000
925.5 1.937209 0.000000
926.0 1.937188 0.000000
926.5 1.937166 0.000000
927.0 1.937145 0.000000
927.5 1.937123 0.000000
928.0 1.937102 0.000000
928.5 1.937080 0.000000
929.0 1.937059 0.000000
929.5 1.937037 0.000000
930.0 1.937016 0.000000
930.5 1.936994 0.000000
931.0 1.936973 0.000000
931.5 1.936951 0.000000
932.0 1.936929 0.000000
932.5 1.936908 0.000000
933.0 1.936886 0.000000
933.5 1.936865 0.000000
934.0 1.936843 0.000000
934.5 1.936822 0.000000
935.0 1.936800 0.000000
935.5 1.936779 0.000000
936.0 1.936757 0.000000
936.5 1.936736 0.000000
937.0 1.936714 0.000000
937.5 1.936692 0.000000
938.0 1.936671 0.000000
938.5 1.936649 0.000000
939.0 1.936628 0.000000
939.5 1.936606 0.000000
940.0 1.936585 0.000000
940.5 1.936563 0.000000
941.0 1.936542 0.000000
941.5 1.936520 0.000000
942.0 1.936499 0.000000
942.5 1.936477 0.000000
943.0 1.936456 0.000000
943.5 1.936434 0.000000
944.0 1.936412 0.000000
944.5 1.936391 0.000000
945.0 1.936369 0.000000
945.5 1.936348 0.000000
946.0 1.936326 0.000000
946.5 1.936305 0.000000
947.0 1.936283 0.000000
947.5 1.936262 0.000000
948.0 1.936240 0.000000
948.5 1.936219 0.000000
949.0 1.936197 0.000000
949.5 1.936176 0.000000
950.0 1.936154 0.000000
950.5 1.936132 0.000000
951.0 1.936111 0.000000
951.5 1.936089 0.000000
952.0 1.936068 0.000000
952.5 1.936046 0.000000
953.0 1.936025 0.000000
953.5 1.936003 0.000000
954.0 1.935982 0.000000
954.5 1.935960 0.000000
955.0 1.935939 0.000000
955.5 1.935917 0.000000
956.0 1.935896 0.000000
956.5 1.935874 0.000000
957.0 1.935852 0.000000
957.5 1.935831 0.000000
958.0 1.935809 0.000000
958.5 1.935788 0.000000
959.0 1.935766 0.000000
959.5 1.935745 0.000000
960.0 1.935723 0.000000
960.5 1.935702 0.000000
961.0 1.935680 0.000000
961.5 1.935659 0.000000
962.0 1.935637 0.000000
962.5 1.935615 0.000000
963.0 1.935594 0.000000
963.5 1.935572 0.000000
964.0 1.935551 0.000000
964.5 1.935529 0.000000
965.0 1.935508 0.000000
965.5 1.935486 0.000000
966.0 1.935465 0.000000
966.5 1.935443 0.000000
967.0 1.935422 0.000000
967.5 1.935400 0.000000
968.0 1.935379 0.000000
968.5 1.935357 0.000000
969.0 1.935335 0.000000
969.5 1.935314 0.000000
970.0 1.935292 0.000000
970.5 1.935271 0.000000
971.0 1.935249 0.000000
971.5 1.935228 0.000000
972.0 1.935206 0.000000
972.5 1.935185 0.000000
973.0 1.935163 0.000000
973.5 1.935142 0.000000
974.0 1.935120 0.000000
974.5 1.935099 0.000000
975.0 1.935077 0.000000
975.5 1.935055 0.000000
976.0 1.935034 0.000000
976.5 1.935012 0.000000
977.0 1.934991 0.000000
977.5 1.934969 0.000000
978.0 1.934948 0.000000
978.5 1.934926 0.000000
979.0 1.934905 0.000000
979.5 1.934883 0.000000
980.0 1.934862 0.000000
980.5 1.934840 0.000000
981.0 1.934819 0.000000
981.5 1.934797 0.000000
982.0 1.934775 0.000000
982.5 1.934754 0.000000
983.0 1.934732 0.000000
983.5 1.934711 0.000000
984.0 1.934689 0.000000
984.5 1.934668 0.000000
985.0 1.934646 0.000000
985.5 1.934625 0.000000
986.0 1.934603 0.000000
986.5 1.934582 0.000000
987.0 1.934560 0.000000
987.5 1.934538 0.000000
988.0 1.934517 0.000000
988.5 1.934495 0.000000
989.0 1.934474 0.000000
989.5 1.934452 0.000000
990.0 1.934431 0.000000
990.5 1.934409 0.000000
991.0 1.934388 0.000000
991.5 1.934366 0.000000
992.0 1.934345 0.000000
992.5 1.934323 0.000000
993.0 1.934302 0.000000
993.5 1.934280 0.000000
994.0 1.934258 0.000000
994.5 1.934237 0.000000
995.0 1.934215 0.000000
995.5 1.934194 0.000000
996.0 1.934172 0.000000
996.5 1.934151 0.000000
997.0 1.934129 0.000000
997.5 1.934108 0.000000
998.0 1.934086 0.000000
998.5 1.934065 0.000000
999.0 1.934043 0.000000
999.5 1.934022 0.000000
1000.0 1.934000 0.000000
