Repository: tiberlab/tibercad

tibercad
========

tiberCAD is a multiscale/multiphysics TCAD software, developed at the Electronic Engineering
Department of Tor Vergata University of Rome since 2005. Its main distinctive feature is the
combination of continuum models with atomistic ones in a single simulation environment.
The software is divided into a core and modules. The modules implement the actual physical models.
The code is heavily based on the [libMesh FEM library](https://libmesh.github.io), and uses [PETSc](https://www.mcs.anl.gov/petsc) and [SLEPc](http://slepc.upv.es/) numerical libraries.

See CONTRIBUTORS for a list of peope that contributed to tiberCAD.

File: materials/optics/MAPbBr3_planar_Ndione_Matteocci.dat (part 1 of 2)
# DOI:10.1039/C6TC02135B + experimental 
# | wavelength | n | k
300.0 2.052023 0.473933
300.5 2.059277 0.494533
301.0 2.066738 0.505750
301.5 2.072532 0.534867
302.0 2.077736 0.545083
302.5 2.083642 0.516200
303.0 2.089442 0.477333
303.5 2.094187 0.452567
304.0 2.098464 0.461817
304.5 2.102882 0.454600
305.0 2.106599 0.469917
305.5 2.108903 0.473100
306.0 2.111040 0.457383
306.5 2.114335 0.447850
307.0 2.118469 0.440383
307.5 2.122825 0.438183
308.0 2.127234 0.427850
308.5 2.131419 0.427000
309.0 2.134217 0.425083
309.5 2.135297 0.429117
310.0 2.138539 0.426550
310.5 2.147034 0.432983
311.0 2.156502 0.428083
311.5 2.162360 0.420150
312.0 2.166171 0.430850
312.5 2.170375 0.434867
313.0 2.174757 0.441333
313.5 2.178612 0.437567
314.0 2.181931 0.430417
314.5 2.184746 0.422533
315.0 2.186558 0.420567
315.5 2.187653 0.424317
316.0 2.191975 0.426683
316.5 2.202520 0.424333
317.0 2.214828 0.422550
317.5 2.223772 0.425217
318.0 2.229013 0.430667
318.5 2.231564 0.437483
319.0 2.233055 0.445067
319.5 2.234920 0.447833
320.0 2.237184 0.445950
320.5 2.239474 0.445833
321.0 2.241222 0.440133
321.5 2.242391 0.440800
322.0 2.245257 0.437833
322.5 2.251498 0.434533
323.0 2.258092 0.435083
323.5 2.261772 0.434417
324.0 2.263000 0.434883
324.5 2.263084 0.440367
325.0 2.263000 0.442133
325.5 2.263451 0.442450
326.0 2.264390 0.447883
326.5 2.265521 0.445733
327.0 2.266300 0.442050
327.5 2.266361 0.443367
328.0 2.266300 0.441233
328.5 2.266596 0.440333
329.0 2.266300 0.446533
329.5 2.264644 0.446600
330.0 2.263000 0.446367
330.5 2.262657 0.443383
331.0 2.262415 0.439750
331.5 2.261047 0.439467
332.0 2.259700 0.440400
332.5 2.259574 0.444367
333.0 2.259700 0.444800
333.5 2.258965 0.444967
334.0 2.257858 0.445567
334.5 2.257043 0.444783
335.0 2.256300 0.444250
335.5 2.255256 0.441817
336.0 2.253819 0.439533
336.5 2.252017 0.439467
337.0 2.250091 0.441583
337.5 2.248263 0.442383
338.0 2.246478 0.443033
338.5 2.244644 0.443533
339.0 2.242807 0.442100
339.5 2.241023 0.441750
340.0 2.239247 0.444200
340.5 2.237431 0.444517
341.0 2.235617 0.446083
341.5 2.233938 0.447883
342.0 2.232800 0.446633
342.5 2.232398 0.445750
343.0 2.231822 0.446433
343.5 2.230254 0.446117
344.0 2.228343 0.444883
344.5 2.226936 0.445467
345.0 2.226200 0.445133
345.5 2.226065 0.444867
346.0 2.226200 0.448500
346.5 2.226270 0.449150
347.0 2.226200 0.447850
347.5 2.226054 0.448083
348.0 2.226200 0.446517
348.5 2.226927 0.445583
349.0 2.227911 0.449017
349.5 2.228768 0.448800
350.0 2.229500 0.450383
350.5 2.230244 0.451700
351.0 2.231292 0.450350
351.5 2.232854 0.451517
352.0 2.234658 0.450917
352.5 2.236389 0.450917
353.0 2.238051 0.453667
353.5 2.239710 0.454200
354.0 2.241371 0.452450
354.5 2.243027 0.453050
355.0 2.244680 0.450783
355.5 2.246332 0.450783
356.0 2.247982 0.451883
356.5 2.249628 0.452783
357.0 2.251267 0.454217
357.5 2.252898 0.454267
358.0 2.254520 0.454783
358.5 2.256136 0.451883
359.0 2.257746 0.449683
359.5 2.259355 0.447617
360.0 2.260970 0.445733
360.5 2.262584 0.448700
361.0 2.264119 0.449217
361.5 2.265446 0.450050
362.0 2.266300 0.451383
362.5 2.266593 0.448750
363.0 2.267088 0.446750
363.5 2.268471 0.447983
364.0 2.270256 0.446667
364.5 2.271841 0.447033
365.0 2.273322 0.448183
365.5 2.274901 0.445817
366.0 2.276506 0.443533
366.5 2.278037 0.442100
367.0 2.279552 0.441383
367.5 2.281118 0.437867
368.0 2.282669 0.439517
368.5 2.284151 0.438750
369.0 2.285694 0.438333
369.5 2.287360 0.447033
370.0 2.288760 0.452517
370.5 2.289524 0.458167
371.0 2.289800 0.463633
371.5 2.289839 0.465950
372.0 2.289800 0.462550
372.5 2.289789 0.458667
373.0 2.289800 0.459067
373.5 2.289807 0.456383
374.0 2.289800 0.454517
374.5 2.289852 0.453783
375.0 2.290338 0.454100
375.5 2.291561 0.454283
376.0 2.293241 0.453067
376.5 2.294934 0.455267
377.0 2.296127 0.451733
377.5 2.296479 0.447783
378.0 2.296400 0.445483
378.5 2.296370 0.439800
379.0 2.296400 0.436917
379.5 2.296407 0.437200
380.0 2.296400 0.438017
380.5 2.296402 0.437483
381.0 2.296400 0.434550
381.5 2.296387 0.434433
382.0 2.296400 0.431533
382.5 2.296452 0.431017
383.0 2.296400 0.429983
383.5 2.296205 0.427500
384.0 2.296400 0.427250
384.5 2.297450 0.426600
385.0 2.298989 0.426600
385.5 2.300508 0.426300
386.0 2.301766 0.423383
386.5 2.302625 0.423217
387.0 2.303100 0.422850
387.5 2.303350 0.420100
388.0 2.303956 0.419567
388.5 2.305293 0.416167
389.0 2.306500 0.412283
389.5 2.306738 0.412000
390.0 2.306500 0.410650
390.5 2.306436 0.409533
391.0 2.306500 0.409883
391.5 2.306517 0.407500
392.0 2.306500 0.407333
392.5 2.306495 0.405717
393.0 2.306500 0.404467
393.5 2.306501 0.403433
394.0 2.306500 0.399000
394.5 2.306500 0.398117
395.0 2.306500 0.395350
395.5 2.306500 0.393450
396.0 2.306500 0.392650
396.5 2.306500 0.389033
397.0 2.306500 0.386850
397.5 2.306500 0.385533
398.0 2.306500 0.384583
398.5 2.306500 0.385233
399.0 2.306500 0.385317
399.5 2.306500 0.383833
400.0 2.306500 0.382700
400.5 2.306500 0.380833
401.0 2.306500 0.379067
401.5 2.306500 0.376250
402.0 2.306500 0.374900
402.5 2.306500 0.373650
403.0 2.306500 0.371850
403.5 2.306500 0.371633
404.0 2.306500 0.370083
404.5 2.306500 0.368717
405.0 2.306500 0.367850
405.5 2.306500 0.366400
406.0 2.306500 0.364100
406.5 2.306500 0.362250
407.0 2.306500 0.360550
407.5 2.306501 0.358617
408.0 2.306500 0.356917
408.5 2.306497 0.355333
409.0 2.306500 0.354367
409.5 2.306512 0.352717
410.0 2.306500 0.352050
410.5 2.306457 0.350750
411.0 2.306500 0.348483
411.5 2.306662 0.346750
412.0 2.306500 0.345633
412.5 2.305635 0.343517
413.0 2.304402 0.342117
413.5 2.303202 0.340233
414.0 2.301970 0.338417
414.5 2.300664 0.336733
415.0 2.299800 0.335133
415.5 2.299755 0.333717
416.0 2.299800 0.332167
416.5 2.299174 0.330950
417.0 2.298093 0.330017
417.5 2.297016 0.329633
418.0 2.296400 0.328283
418.5 2.296454 0.327117
419.0 2.296400 0.326100
419.5 2.295519 0.324733
420.0 2.294330 0.323700
420.5 2.293505 0.323517
421.0 2.293100 0.320750
421.5 2.293010 0.318750
422.0 2.293100 0.317700
422.5 2.293209 0.315933
423.0 2.293100 0.315533
423.5 2.292585 0.314983
424.0 2.291740 0.313683
424.5 2.290689 0.312317
425.0 2.289474 0.311200
425.5 2.288177 0.310233
426.0 2.287122 0.308533
426.5 2.286585 0.307950
427.0 2.286400 0.307050
427.5 2.286344 0.306100
428.0 2.286400 0.305867
428.5 2.286530 0.304000
429.0 2.286400 0.302250
429.5 2.285728 0.300233
430.0 2.284727 0.298400
430.5 2.283659 0.296883
431.0 2.282500 0.296333
431.5 2.281242 0.295700
432.0 2.280235 0.295067
432.5 2.279788 0.294600
433.0 2.279700 0.292633
433.5 2.279624 0.290783
434.0 2.279155 0.289517
434.5 2.278075 0.288317
435.0 2.276987 0.287250
435.5 2.276497 0.286517
436.0 2.276400 0.285367
436.5 2.276369 0.284067
437.0 2.276400 0.283033
437.5 2.276500 0.281983
438.0 2.276400 0.280383
438.5 2.275852 0.279300
439.0 2.274961 0.278367
439.5 2.273901 0.277483
440.0 2.272764 0.276683
440.5 2.271636 0.276250
441.0 2.270657 0.275517
441.5 2.269972 0.273750
442.0 2.269700 0.272683
442.5 2.269811 0.271417
443.0 2.269700 0.270900
443.5 2.268845 0.270150
444.0 2.267626 0.269033
444.5 2.266523 0.267767
445.0 2.265516 0.266483
445.5 2.264490 0.265717
446.0 2.263453 0.265067
446.5 2.262433 0.263917
447.0 2.261402 0.262300
447.5 2.260389 0.261517
448.0 2.259700 0.260067
448.5 2.259572 0.259300
449.0 2.259700 0.259250
449.5 2.259735 0.258267
450.0 2.259700 0.257533
450.5 2.259689 0.256417
451.0 2.259700 0.255000
451.5 2.259708 0.254150
452.0 2.259700 0.253567
452.5 2.259677 0.252917
453.0 2.259700 0.252133
453.5 2.259783 0.251283
454.0 2.259700 0.250633
454.5 2.259234 0.249983
455.0 2.258449 0.249217
455.5 2.257475 0.248900
456.0 2.256435 0.248717
456.5 2.255425 0.248417
457.0 2.254452 0.247483
457.5 2.253556 0.246200
458.0 2.253000 0.245067
458.5 2.252955 0.243950
459.0 2.253000 0.243683
459.5 2.252666 0.243617
460.0 2.251887 0.242317
460.5 2.250790 0.241767
461.0 2.249877 0.241400
461.5 2.249569 0.240683
462.0 2.249600 0.240500
462.5 2.249616 0.239817
463.0 2.249600 0.239183
463.5 2.249602 0.238600
464.0 2.249600 0.238417
464.5 2.249578 0.238567
465.0 2.249600 0.238367
465.5 2.249687 0.237800
466.0 2.249600 0.236900
466.5 2.249114 0.235600
467.0 2.248331 0.234950
467.5 2.247415 0.234950
468.0 2.246457 0.234517
468.5 2.245511 0.234650
469.0 2.244543 0.234300
469.5 2.243570 0.232867
470.0 2.242900 0.232700
470.5 2.242775 0.231767
471.0 2.242900 0.230800
471.5 2.242933 0.231200
472.0 2.242900 0.230567
472.5 2.242892 0.230067
473.0 2.242900 0.229517
473.5 2.242900 0.228200
474.0 2.242900 0.227150
474.5 2.242909 0.226417
475.0 2.242900 0.225700
475.5 2.242866 0.225550
476.0 2.242900 0.224867
476.5 2.243027 0.224250
477.0 2.242900 0.223833
477.5 2.242218 0.224133
478.0 2.241251 0.224500
478.5 2.240325 0.224883
479.0 2.239440 0.225333
479.5 2.238530 0.224650
480.0 2.237609 0.224333
480.5 2.236751 0.224067
481.0 2.236200 0.223533
481.5 2.236121 0.223067
482.0 2.236200 0.222550
482.5 2.236059 0.221750
483.0 2.235552 0.221233
483.5 2.234673 0.221200
484.0 2.233749 0.221483
484.5 2.233113 0.221750
485.0 2.232800 0.222083
485.5 2.232749 0.222183
486.0 2.232800 0.221767
486.5 2.232812 0.221583
487.0 2.232800 0.221050
487.5 2.232803 0.220833
488.0 2.232800 0.220383
488.5 2.232774 0.220117
489.0 2.232800 0.220100
489.5 2.232900 0.218900
490.0 2.232800 0.219183
490.5 2.232272 0.219583
491.0 2.231568 0.219483
491.5 2.230905 0.219733
492.0 2.229873 0.219667
492.5 2.228037 0.219517
493.0 2.225482 0.220050
493.5 2.222579 0.220633
494.0 2.220333 0.221283
494.5 2.219535 0.221200
495.0 2.219500 0.221500
495.5 2.219423 0.221667
496.0 2.219500 0.221633
496.5 2.220062 0.221633
497.0 2.220969 0.220950
497.5 2.221949 0.220767
498.0 2.222675 0.220233
498.5 2.222919 0.220050
499.0 2.222900 0.219883
499.5 2.222887 0.219783
500.0 2.222900 0.220417
500.5 2.222905 0.221350
501.0 2.222900 0.222617
501.5 2.222892 0.223783
502.0 2.222900 0.224750
502.5 2.222925 0.225667
503.0 2.222900 0.226417
503.5 2.222807 0.227550
504.0 2.222900 0.228350
504.5 2.223407 0.229267
505.0 2.224169 0.230367
505.5 2.224972 0.231433
506.0 2.225772 0.232233
506.5 2.226569 0.232967
507.0 2.227365 0.233783
507.5 2.228160 0.234517
508.0 2.228955 0.235833
508.5 2.229747 0.237000
509.0 2.230537 0.238817
509.5 2.231324 0.240950
510.0 2.232114 0.242650
510.5 2.232910 0.244017
511.0 2.233710 0.244917
511.5 2.234513 0.246050
512.0 2.235322 0.247550
512.5 2.236134 0.250317
513.0 2.236927 0.252917
513.5 2.237696 0.254700
514.0 2.238525 0.256667
514.5 2.239499 0.258267
515.0 2.240624 0.259800
515.5 2.241946 0.261917
516.0 2.243747 0.263567
516.5 2.245957 0.265267
517.0 2.246866 0.266717
517.5 2.246060 0.267817
518.0 2.249963 0.269183
518.5 2.265161 0.269600
519.0 2.292051 0.270700
519.5 2.326850 0.271450
520.0 2.355246 0.272367
520.5 2.365600 0.272350
521.0 2.367485 0.270767
521.5 2.372570 0.269367
522.0 2.379678 0.267050
522.5 2.385603 0.265183
523.0 2.391860 0.262700
523.5 2.399786 0.258983
524.0 2.405285 0.253350
524.5 2.406296 0.247317
525.0 2.414344 0.240650
525.5 2.437546 0.233017
526.0 2.456801 0.225617
526.5 2.454502 0.217233
527.0 2.446239 0.207800
527.5 2.449533 0.197800
528.0 2.456440 0.187200
528.5 2.455973 0.175900
529.0 2.450443 0.164850
529.5 2.445200 0.153450
530.0 2.444446 0.141650
530.5 2.449807 0.130017
531.0 2.453755 0.118533
531.5 2.449438 0.108017
532.0 2.441863 0.098650
532.5 2.437297 0.090167
533.0 2.435200 0.082617
533.5 2.433682 0.074817
534.0 2.432281 0.067867
534.5 2.430937 0.061083
535.0 2.429787 0.054783
535.5 2.428959 0.049117
536.0 2.428348 0.043133
536.5 2.427765 0.038000
537.0 2.426908 0.033350
537.5 2.425465 0.029550
538.0 2.423188 0.026667
538.5 2.419939 0.023667
539.0 2.415966 0.020900
539.5 2.411580 0.017900
540.0 2.406960 0.015267
540.5 2.402180 0.013500
541.0 2.397028 0.011800
541.5 2.391111 0.010800
542.0 2.383582 0.009850
542.5 2.373756 0.009100
543.0 2.362029 0.008100
543.5 2.349686 0.007283
544.0 2.340475 0.006600
544.5 2.336982 0.005517
545.0 2.334680 0.005267
545.5 2.328978 0.004517
546.0 2.322126 0.004133
546.5 2.317157 0.004383
547.0 2.313380 0.004300
547.5 2.309773 0.004183
548.0 2.307726 0.004067
548.5 2.308339 0.003567
549.0 2.309148 0.003600
549.5 2.307681 0.004033
550.0 2.305008 0.004083
550.5 2.302710 0.003717
551.0 2.300869 0.003167
551.5 2.299241 0.002467
552.0 2.297781 0.001817
552.5 2.296451 0.001547
553.0 2.295059 0.001231
553.5 2.293328 0.001557
554.0 2.290809 0.001933
554.5 2.287160 0.001933
555.0 2.282634 0.001833
555.5 2.277870 0.000958
556.0 2.274459 0.000307
556.5 2.273499 0.000103
557.0 2.273157 0.000400
557.5 2.271497 0.000547
558.0 2.269086 0.000394
558.5 2.266850 0.000119
559.0 2.264640 0.000000
559.5 2.262133 0.000000
560.0 2.259380 0.000000
560.5 2.256576 0.000000
561.0 2.254120 0.000000
561.5 2.252324 0.000000
562.0 2.250933 0.000000
562.5 2.249618 0.000000
563.0 2.248307 0.000000
563.5 2.247033 0.000000
564.0 2.245986 0.000000
564.5 2.245292 0.000000
565.0 2.244652 0.000000
565.5 2.243838 0.000000
566.0 2.243318 0.000000
566.5 2.243371 0.000000
567.0 2.242833 0.000000
567.5 2.240640 0.000000
568.0 2.237585 0.000000
568.5 2.234759 0.000000
569.0 2.232578 0.000000
569.5 2.231155 0.000000
570.0 2.230061 0.000000
570.5 2.228849 0.000000
571.0 2.227544 0.000000
571.5 2.226264 0.000000
572.0 2.225020 0.000000
572.5 2.223785 0.000000
573.0 2.222488 0.000000
573.5 2.221118 0.000000
574.0 2.219957 0.000000
574.5 2.219207 0.000000
575.0 2.218477 0.000000
575.5 2.217514 0.000000
576.0 2.217229 0.000000
576.5 2.218277 0.000000
577.0 2.219127 0.000000
577.5 2.218289 0.000000
578.0 2.216617 0.000000
578.5 2.215249 0.000000
579.0 2.214107 0.000000
579.5 2.212889 0.000000
580.0 2.211619 0.000000
580.5 2.210378 0.000000
581.0 2.209157 0.000000
581.5 2.207929 0.000000
582.0 2.206695 0.000000
582.5 2.205463 0.000000
583.0 2.204250 0.000000
583.5 2.203056 0.000000
584.0 2.201811 0.000000
584.5 2.200500 0.000000
585.0 2.199386 0.000000
585.5 2.198691 0.000000
586.0 2.198196 0.000000
586.5 2.197637 0.000000
587.0 2.197006 0.000000
587.5 2.196332 0.000000
588.0 2.195523 0.000000
588.5 2.194469 0.000000
589.0 2.193105 0.000000
589.5 2.191558 0.000000
590.0 2.190687 0.000000
590.5 2.191042 0.000000
591.0 2.191214 0.000000
591.5 2.189826 0.000000
592.0 2.187603 0.000000
592.5 2.185586 0.000000
593.0 2.183993 0.000000
593.5 2.182814 0.000000
594.0 2.181958 0.000000
594.5 2.181317 0.000000
595.0 2.180801 0.000000
595.5 2.180304 0.000000
596.0 2.179644 0.000000
596.5 2.178688 0.000000
597.0 2.177565 0.000000
597.5 2.176425 0.000000
598.0 2.175239 0.000000
598.5 2.173993 0.000000
599.0 2.172913 0.000000
599.5 2.172190 0.000000
600.0 2.171638 0.000000
600.5 2.171043 0.000000
601.0 2.170469 0.000000
601.5 2.169972 0.000000
602.0 2.169300 0.000000
602.5 2.168235 0.000000
603.0 2.166996 0.000000
603.5 2.165833 0.000000
604.0 2.164691 0.000000
604.5 2.163506 0.000000
605.0 2.162497 0.000000
605.5 2.161855 0.000000
606.0 2.161384 0.000000
606.5 2.160851 0.000000
607.0 2.160271 0.000000
607.5 2.159707 0.000000
608.0 2.159160 0.000000
608.5 2.158615 0.000000
609.0 2.158058 0.000000
609.5 2.157488 0.000000
610.0 2.156956 0.000000
610.5 2.156437 0.000000
611.0 2.155558 0.000000
611.5 2.154026 0.000000
612.0 2.152218 0.000000
612.5 2.150543 0.000000
613.0 2.148878 0.000000
613.5 2.147135 0.000000
614.0 2.145900 0.000000
614.5 2.145669 0.000000
615.0 2.145900 0.000000
615.5 2.145963 0.000000
616.0 2.145900 0.000000
616.5 2.145879 0.000000
617.0 2.145900 0.000000
617.5 2.145922 0.000000
618.0 2.145900 0.000000
618.5 2.145832 0.000000
619.0 2.145900 0.000000
619.5 2.146150 0.000000
620.0 2.145900 0.000000
620.5 2.144576 0.000000
621.0 2.142759 0.000000
621.5 2.141119 0.000000
622.0 2.139517 0.000000
622.5 2.137765 0.000000
623.0 2.136275 0.000000
623.5 2.135438 0.000000
624.0 2.134944 0.000000
624.5 2.134412 0.000000
625.0 2.133864 0.000000
625.5 2.133372 0.000000
626.0 2.132784 0.000000
626.5 2.131954 0.000000
627.0 2.130969 0.000000
627.5 2.129945 0.000000
628.0 2.128893 0.000000
628.5 2.127818 0.000000
629.0 2.126817 0.000000
629.5 2.125983 0.000000
630.0 2.125309 0.000000
630.5 2.124756 0.000000
631.0 2.124250 0.000000
631.5 2.123726 0.000000
632.0 2.123191 0.000000
632.5 2.122663 0.000000
633.0 2.122144 0.000000
633.5 2.121629 0.000000
634.0 2.121116 0.000000
634.5 2.120603 0.000000
635.0 2.120089 0.000000
635.5 2.119575 0.000000
636.0 2.119060 0.000000
636.5 2.118541 0.000000
637.0 2.118022 0.000000
637.5 2.117504 0.000000
638.0 2.116985 0.000000
638.5 2.116464 0.000000
639.0 2.115948 0.000000
639.5 2.115443 0.000000
640.0 2.114945 0.000000
640.5 2.114447 0.000000
641.0 2.113949 0.000000
641.5 2.113451 0.000000
642.0 2.112952 0.000000
642.5 2.112450 0.000000
643.0 2.111945 0.000000
643.5 2.111438 0.000000
644.0 2.110929 0.000000
644.5 2.110421 0.000000
645.0 2.109913 0.000000
645.5 2.109407 0.000000
646.0 2.108904 0.000000
646.5 2.108409 0.000000
647.0 2.107928 0.000000
647.5 2.107457 0.000000
648.0 2.106952 0.000000
648.5 2.106404 0.000000
649.0 2.105976 0.000000
649.5 2.105812 0.000000
650.0 2.105800 0.000000
650.5 2.105798 0.000000
651.0 2.105800 0.000000
651.5 2.105818 0.000000
652.0 2.105800 0.000000
652.5 2.105681 0.000000
653.0 2.105403 0.000000
653.5 2.104944 0.000000
654.0 2.104419 0.000000
654.5 2.103936 0.000000
655.0 2.103434 0.000000
655.5 2.102871 0.000000
656.0 2.102449 0.000000
656.5 2.102347 0.000000
657.0 2.102400 0.000000
657.5 2.102410 0.000000
658.0 2.102400 0.000000
658.5 2.102420 0.000000
659.0 2.102400 0.000000
659.5 2.102257 0.000000
660.0 2.101965 0.000000
660.5 2.101528 0.000000
661.0 2.101019 0.000000
661.5 2.100519 0.000000
662.0 2.100074 0.000000
662.5 2.099674 0.000000
663.0 2.099129 0.000000
663.5 2.098283 0.000000
664.0 2.097296 0.000000
664.5 2.096353 0.000000
665.0 2.095435 0.000000
665.5 2.094494 0.000000
666.0 2.093574 0.000000
666.5 2.092741 0.000000
667.0 2.092058 0.000000
667.5 2.091556 0.000000
668.0 2.091133 0.000000
668.5 2.090681 0.000000
669.0 2.090208 0.000000
669.5 2.089742 0.000000
670.0 2.089283 0.000000
670.5 2.088822 0.000000
671.0 2.088359 0.000000
671.5 2.087894 0.000000
672.0 2.087434 0.000000
672.5 2.086980 0.000000
673.0 2.086510 0.000000
673.5 2.086031 0.000000
674.0 2.085700 0.000000
674.5 2.085640 0.000000
675.0 2.085700 0.000000
675.5 2.085710 0.000000
676.0 2.085700 0.000000
676.5 2.085720 0.000000
677.0 2.085700 0.000000
677.5 2.085557 0.000000
678.0 2.085272 0.000000
678.5 2.084855 0.000000
679.0 2.084376 0.000000
679.5 2.083907 0.000000
680.0 2.083480 0.000000
680.5 2.083086 0.000000
681.0 2.082585 0.000000
681.5 2.081858 0.000000
682.0 2.080987 0.000000
682.5 2.080087 0.000000
683.0 2.079206 0.000000
683.5 2.078348 0.000000
684.0 2.077426 0.000000
684.5 2.076422 0.000000
685.0 2.075700 0.000000
685.5 2.075564 0.000000
686.0 2.075700 0.000000
686.5 2.075736 0.000000
687.0 2.075700 0.000000
687.5 2.075692 0.000000
688.0 2.075700 0.000000
688.5 2.075673 0.000000
689.0 2.075500 0.000000
689.5 2.075108 0.000000
690.0 2.074617 0.000000
690.5 2.074162 0.000000
691.0 2.073733 0.000000
691.5 2.073294 0.000000
692.0 2.072849 0.000000
692.5 2.072411 0.000000
693.0 2.071979 0.000000
693.5 2.071552 0.000000
694.0 2.071131 0.000000
694.5 2.070713 0.000000
695.0 2.070282 0.000000
695.5 2.069834 0.000000
696.0 2.069434 0.000000
696.5 2.069150 0.000000
697.0 2.069000 0.000000
697.5 2.068974 0.000000
698.0 2.069000 0.000000
698.5 2.069007 0.000000
699.0 2.069000 0.000000
699.5 2.068998 0.000000
700.0 2.069000 0.000000
700.5 2.069000 0.000000
701.0 2.069000 0.000000
701.5 2.069002 0.000000
702.0 2.069000 0.000000
702.5 2.068992 0.000000
703.0 2.069000 0.000000
703.5 2.069031 0.000000
704.0 2.069000 0.000000
704.5 2.068823 0.000000
705.0 2.068510 0.000000
705.5 2.068101 0.000000
706.0 2.067656 0.000000
706.5 2.067225 0.000000
707.0 2.066803 0.000000
707.5 2.066376 0.000000
708.0 2.065949 0.000000
708.5 2.065531 0.000000
709.0 2.065121 0.000000
709.5 2.064715 0.000000
710.0 2.064311 0.000000
710.5 2.063906 0.000000
711.0 2.063500 0.000000
711.5 2.063094 0.000000
712.0 2.062689 0.000000
712.5 2.062285 0.000000
713.0 2.061883 0.000000
713.5 2.061481 0.000000
714.0 2.061082 0.000000
714.5 2.060685 0.000000
715.0 2.060280 0.000000
715.5 2.059864 0.000000
716.0 2.059479 0.000000
716.5 2.059176 0.000000
717.0 2.059000 0.000000
717.5 2.058969 0.000000
718.0 2.059000 0.000000
718.5 2.059008 0.000000
719.0 2.059000 0.000000
719.5 2.058998 0.000000
720.0 2.059000 0.000000
720.5 2.059001 0.000000
721.0 2.059000 0.000000
721.5 2.058999 0.000000
722.0 2.059000 0.000000
722.5 2.059004 0.000000
723.0 2.059000 0.000000
723.5 2.058985 0.000000
724.0 2.059000 0.000000
724.5 2.059054 0.000000
725.0 2.058981 0.000000
725.5 2.058644 0.000000
726.0 2.058184 0.000000
726.5 2.057768 0.000000
727.0 2.057386 0.000000
727.5 2.056992 0.000000
728.0 2.056589 0.000000
728.5 2.056188 0.000000
729.0 2.055792 0.000000
729.5 2.055401 0.000000
730.0 2.055013 0.000000
730.5 2.054625 0.000000
731.0 2.054240 0.000000
731.5 2.053859 0.000000
732.0 2.053467 0.000000
732.5 2.053059 0.000000
733.0 2.052695 0.000000
733.5 2.052437 0.000000
734.0 2.052300 0.000000
734.5 2.052276 0.000000
735.0 2.052300 0.000000
735.5 2.052309 0.000000
736.0 2.052300 0.000000
736.5 2.052288 0.000000
737.0 2.052300 0.000000
737.5 2.052331 0.000000
738.0 2.052237 0.000000
738.5 2.051904 0.000000
739.0 2.051460 0.000000
739.5 2.051057 0.000000
740.0 2.050683 0.000000
740.5 2.050299 0.000000
741.0 2.049905 0.000000
741.5 2.049513 0.000000
742.0 2.049128 0.000000
742.5 2.048752 0.000000
743.0 2.048383 0.000000
743.5 2.048017 0.000000
744.0 2.047652 0.000000
744.5 2.047287 0.000000
745.0 2.046921 0.000000
745.5 2.046556 0.000000
746.0 2.046191 0.000000
746.5 2.045825 0.000000
747.0 2.045454 0.000000
747.5 2.045077 0.000000
748.0 2.044695 0.000000
748.5 2.044312 0.000000
749.0 2.043936 0.000000
749.5 2.043567 0.000000
750.0 2.043177 0.000000
750.5 2.042759 0.000000
751.0 2.042418 0.000000
751.5 2.042249 0.000000
752.0 2.042200 0.000000
752.5 2.042194 0.000000
753.0 2.042200 0.000000
753.5 2.042202 0.000000
754.0 2.042200 0.000000
754.5 2.042200 0.000000
755.0 2.042200 0.000000
755.5 2.042200 0.000000
756.0 2.042200 0.000000
756.5 2.042200 0.000000
757.0 2.042200 0.000000
757.5 2.042201 0.000000
758.0 2.042200 0.000000
758.5 2.042195 0.000000
759.0 2.042200 0.000000
759.5 2.042220 0.000000
760.0 2.042200 0.000000
760.5 2.042081 0.000000
761.0 2.041850 0.000000
761.5 2.041519 0.000000
762.0 2.041147 0.000000
762.5 2.040790 0.000000
763.0 2.040444 0.000000
763.5 2.040094 0.000000
764.0 2.039741 0.000000
764.5 2.039390 0.000000
765.0 2.039038 0.000000
765.5 2.038680 0.000000
766.0 2.038319 0.000000
766.5 2.037958 0.000000
767.0 2.037596 0.000000
767.5 2.037232 0.000000
768.0 2.036873 0.000000
768.5 2.036520 0.000000
769.0 2.036150 0.000000
769.5 2.035768 0.000000
770.0 2.035500 0.000000
770.5 2.035450 0.000000
771.0 2.035500 0.000000
771.5 2.035513 0.000000
772.0 2.035500 0.000000
772.5 2.035496 0.000000
773.0 2.035500 0.000000
773.5 2.035501 0.000000
774.0 2.035500 0.000000
774.5 2.035500 0.000000
775.0 2.035500 0.000000
775.5 2.035500 0.000000
776.0 2.035500 0.000000
776.5 2.035501 0.000000
777.0 2.035500 0.000000
777.5 2.035496 0.000000
778.0 2.035500 0.000000
778.5 2.035514 0.000000
779.0 2.035500 0.000000
779.5 2.035412 0.000000
780.0 2.035219 0.000000
780.5 2.034910 0.000000
781.0 2.034550 0.000000
781.5 2.034208 0.000000
782.0 2.033881 0.000000
782.5 2.033553 0.000000
783.0 2.033212 0.000000
783.5 2.032858 0.000000
784.0 2.032543 0.000000
784.5 2.032319 0.000000
785.0 2.032200 0.000000
785.5 2.032179 0.000000
786.0 2.032200 0.000000
786.5 2.032207 0.000000
787.0 2.032200 0.000000
787.5 2.032194 0.000000
788.0 2.032200 0.000000
788.5 2.032219 0.000000
789.0 2.032200 0.000000
789.5 2.032091 0.000000
790.0 2.031879 0.000000
790.5 2.031572 0.000000
791.0 2.031226 0.000000
791.5 2.030895 0.000000
792.0 2.030574 0.000000
792.5 2.030249 0.000000
793.0 2.029922 0.000000
793.5 2.029595 0.000000
794.0 2.029269 0.000000
794.5 2.028941 0.000000
795.0 2.028612 0.000000
795.5 2.028281 0.000000
796.0 2.027949 0.000000
796.5 2.027616 0.000000
797.0 2.027285 0.000000
797.5 2.026955 0.000000
798.0 2.026622 0.000000
798.5 2.026283 0.000000
799.0 2.025958 0.000000
799.5 2.025676 0.000000
800.0 2.025500 0.000000
800.5 2.025468 0.000000
801.0 2.025500 0.000000
801.5 2.025509 0.000000
802.0 2.025500 0.000000
802.5 2.025498 0.000000
803.0 2.025500 0.000000
803.5 2.025501 0.000000
804.0 2.025500 0.000000
804.5 2.025500 0.000000
805.0 2.025500 0.000000
805.5 2.025500 0.000000
806.0 2.025500 0.000000
806.5 2.025499 0.000000
807.0 2.025500 0.000000
807.5 2.025503 0.000000
808.0 2.025500 0.000000
808.5 2.025488 0.000000
809.0 2.025500 0.000000
809.5 2.025544 0.000000
810.0 2.025500 0.000000
810.5 2.025266 0.000000
811.0 2.024934 0.000000
811.5 2.024617 0.000000
812.0 2.024315 0.000000
812.5 2.024005 0.000000
813.0 2.023695 0.000000
813.5 2.023391 0.000000
814.0 2.023076 0.000000
814.5 2.022743 0.000000
815.0 2.022456 0.000000
815.5 2.022279 0.000000
816.0 2.022200 0.000000
816.5 2.022187 0.000000
817.0 2.022200 0.000000
817.5 2.022203 0.000000
818.0 2.022200 0.000000
818.5 2.022199 0.000000
819.0 2.022200 0.000000
819.5 2.022199 0.000000
820.0 2.022200 0.000000
820.5 2.022191 0.000000
821.0 2.022083 0.000000
821.5 2.021809 0.000000
822.0 2.021461 0.000000
822.5 2.021140 0.000000
823.0 2.020840 0.000000
823.5 2.020532 0.000000
824.0 2.020218 0.000000
824.5 2.019907 0.000000
825.0 2.019596 0.000000
825.5 2.019284 0.000000
826.0 2.018975 0.000000
826.5 2.018671 0.000000
827.0 2.018372 0.000000
827.5 2.018074 0.000000
828.0 2.017777 0.000000
828.5 2.017479 0.000000
829.0 2.017181 0.000000
829.5 2.016883 0.000000
830.0 2.016586 0.000000
830.5 2.016291 0.000000
831.0 2.015991 0.000000
831.5 2.015698 0.000000
832.0 2.015500 0.000000
832.5 2.015463 0.000000
833.0 2.015500 0.000000
833.5 2.015510 0.000000
834.0 2.015500 0.000000
834.5 2.015497 0.000000
835.0 2.015500 0.000000
835.5 2.015501 0.000000
836.0 2.015500 0.000000
836.5 2.015500 0.000000
837.0 2.015500 0.000000
837.5 2.015500 0.000000
838.0 2.015500 0.000000
838.5 2.015500 0.000000
839.0 2.015500 0.000000
839.5 2.015500 0.000000
840.0 2.015500 0.000000
840.5 2.015500 0.000000
841.0 2.015500 0.000000
841.5 2.015500 0.000000
842.0 2.015500 0.000000
842.5 2.015500 0.000000
843.0 2.015500 0.000000
843.5 2.015500 0.000000
844.0 2.015500 0.000000
844.5 2.015500 0.000000
845.0 2.015500 0.000000
845.5 2.015500 0.000000
846.0 2.015500 0.000000
846.5 2.015500 0.000000
847.0 2.015500 0.000000
847.5 2.015500 0.000000
848.0 2.015500 0.000000
848.5 2.015500 0.000000
849.0 2.015500 0.000000
849.5 2.015500 0.000000
850.0 2.015500 0.000000
850.5 2.015500 0.000000
851.0 2.015500 0.000000
851.5 2.015500 0.000000
852.0 2.015500 0.000000
852.5 2.015500 0.000000
853.0 2.015500 0.000000
853.5 2.015500 0.000000
854.0 2.015500 0.000000
854.5 2.015500 0.000000
855.0 2.015500 0.000000
855.5 2.015500 0.000000
856.0 2.015500 0.000000
856.5 2.015500 0.000000
857.0 2.015500 0.000000
857.5 2.015501 0.000000
858.0 2.015500 0.000000
858.5 2.015498 0.000000
859.0 2.015500 0.000000
859.5 2.015509 0.000000
860.0 2.015500 0.000000
860.5 2.015441 0.000000
861.0 2.015293 0.000000
861.5 2.015034 0.000000
862.0 2.014727 0.000000
862.5 2.014438 0.000000
863.0 2.014162 0.000000
863.5 2.013881 0.000000
864.0 2.013597 0.000000
864.5 2.013314 0.000000
865.0 2.013032 0.000000
865.5 2.012749 0.000000
866.0 2.012466 0.000000
866.5 2.012186 0.000000
867.0 2.011910 0.000000
867.5 2.011639 0.000000
868.0 2.011369 0.000000
868.5 2.011099 0.000000
869.0 2.010828 0.000000
869.5 2.010557 0.000000
870.0 2.010287 0.000000
870.5 2.010017 0.000000
871.0 2.009746 0.000000
871.5 2.009473 0.000000
872.0 2.009205 0.000000
872.5 2.008960 0.000000
873.0 2.008800 0.000000
873.5 2.008771 0.000000
874.0 2.008800 0.000000
874.5 2.008808 0.000000
875.0 2.008800 0.000000
875.5 2.008798 0.000000
876.0 2.008800 0.000000
876.5 2.008801 0.000000
877.0 2.008800 0.000000
877.5 2.008800 0.000000
878.0 2.008800 0.000000
878.5 2.008800 0.000000
879.0 2.008800 0.000000
879.5 2.008800 0.000000
880.0 2.008800 0.000000
880.5 2.008800 0.000000
881.0 2.008800 0.000000
881.5 2.008799 0.000000
882.0 2.008800 0.000000
882.5 2.008802 0.000000
883.0 2.008800 0.000000
883.5 2.008792 0.000000
884.0 2.008800 0.000000
884.5 2.008831 0.000000
885.0 2.008800 0.000000
885.5 2.008631 0.000000
886.0 2.008377 0.000000
886.5 2.008110 0.000000
887.0 2.007843 0.000000
887.5 2.007576 0.000000
888.0 2.007309 0.000000
888.5 2.007042 0.000000
889.0 2.006775 0.000000
889.5 2.006508 0.000000
890.0 2.006240 0.000000
890.5 2.005972 0.000000
891.0 2.005706 0.000000
891.5 2.005442 0.000000
892.0 2.005180 0.000000
892.5 2.004921 0.000000
893.0 2.004663 0.000000
893.5 2.004405 0.000000
894.0 2.004147 0.000000
894.5 2.003889 0.000000
895.0 2.003631 0.000000
895.5 2.003373 0.000000
896.0 2.003115 0.000000
896.5 2.002856 0.000000
897.0 2.002598 0.000000
897.5 2.002340 0.000000
898.0 2.002082 0.000000
898.5 2.001823 0.000000
899.0 2.001563 0.000000
899.5 2.001303 0.000000
900.0 2.001044 0.000000
900.5 2.000785 0.000000
901.0 2.000525 0.000000
901.5 2.000264 0.000000
902.0 2.000006 0.000000
902.5 1.999750 0.000000
903.0 1.999487 0.000000
903.5 1.999213 0.000000
904.0 1.998967 0.000000
904.5 1.998792 0.000000
905.0 1.998700 0.000000
905.5 1.998684 0.000000
906.0 1.998700 0.000000
906.5 1.998704 0.000000
907.0 1.998700 0.000000
907.5 1.998699 0.000000
908.0 1.998700 0.000000
908.5 1.998700 0.000000
909.0 1.998700 0.000000
909.5 1.998700 0.000000
910.0 1.998700 0.000000
910.5 1.998700 0.000000
911.0 1.998700 0.000000
911.5 1.998700 0.000000
912.0 1.998700 0.000000
912.5 1.998700 0.000000
913.0 1.998700 0.000000
913.5 1.998700 0.000000
914.0 1.998700 0.000000
914.5 1.998700 0.000000
915.0 1.998700 0.000000
915.5 1.998700 0.000000
916.0 1.998700 0.000000
916.5 1.998700 0.000000
917.0 1.998700 0.000000
917.5 1.998700 0.000000
918.0 1.998700 0.000000
918.5 1.998700 0.000000
919.0 1.998700 0.000000
919.5 1.998700 0.000000
920.0 1.998700 0.000000
920.5 1.998700 0.000000
921.0 1.998700 0.000000
921.5 1.998700 0.000000
922.0 1.998700 0.000000
922.5 1.998700 0.000000
923.0 1.998700 0.000000
923.5 1.998700 0.000000
924.0 1.998700 0.000000
924.5 1.998700 0.000000
925.0 1.998700 0.000000
925.5 1.998700 0.000000
926.0 1.998700 0.000000
926.5 1.998700 0.000000
927.0 1.998700 0.000000
927.5 1.998700 0.000000
928.0 1.998700 0.000000
928.5 1.998700 0.000000
929.0 1.998700 0.000000
929.5 1.998700 0.000000
930.0 1.998700 0.000000
930.5 1.998700 0.000000
931.0 1.998700 0.000000
931.5 1.998700 0.000000
932.0 1.998700 0.000000
932.5 1.998700 0.000000
933.0 1.998700 0.000000
933.5 1.998700 0.000000
934.0 1.998700 0.000000
934.5 1.998700 0.000000
935.0 1.998700 0.000000
935.5 1.998700 0.000000
936.0 1.998700 0.000000
936.5 1.998700 0.000000
937.0 1.998700 0.000000
937.5 1.998702 0.000000
938.0 1.998700 0.000000
938.5 1.998680 0.000000
939.0 1.998587 0.000000
939.5 1.998382 0.000000
940.0 1.998126 0.000000
940.5 1.997889 0.000000
941.0 1.997665 0.000000
941.5 1.997436 0.000000
942.0 1.997204 0.000000
942.5 1.996973 0.000000
943.0 1.996743 0.000000
943.5 1.996513 0.000000
944.0 1.996282 0.000000
944.5 1.996052 0.000000
945.0 1.995822 0.000000
945.5 1.995591 0.000000
946.0 1.995361 0.000000
946.5 1.995132 0.000000
947.0 1.994903 0.000000
947.5 1.994674 0.000000
948.0 1.994444 0.000000
948.5 1.994215 0.000000
949.0 1.993986 0.000000
949.5 1.993757 0.000000
950.0 1.993527 0.000000
950.5 1.993296 0.000000
951.0 1.993069 0.000000
951.5 1.992848 0.000000
952.0 1.992610 0.000000
952.5 1.992350 0.000000
953.0 1.992152 0.000000
953.5 1.992090 0.000000
954.0 1.992100 0.000000
954.5 1.992104 0.000000
955.0 1.992100 0.000000
955.5 1.992099 0.000000
956.0 1.992100 0.000000
956.5 1.992100 0.000000
957.0 1.992100 0.000000
957.5 1.992100 0.000000
958.0 1.992100 0.000000
958.5 1.992100 0.000000
959.0 1.992100 0.000000
959.5 1.992100 0.000000
960.0 1.992100 0.000000
960.5 1.992100 0.000000
961.0 1.992100 0.000000
961.5 1.992100 0.000000
962.0 1.992100 0.000000
962.5 1.992100 0.000000
963.0 1.992100 0.000000
963.5 1.992100 0.000000
964.0 1.992100 0.000000
964.5 1.992100 0.000000
965.0 1.992100 0.000000
965.5 1.992100 0.000000
966.0 1.992100 0.000000
966.5 1.992100 0.000000
967.0 1.992100 0.000000
967.5 1.992100 0.000000
968.0 1.992100 0.000000
968.5 1.992100 0.000000
969.0 1.992100 0.000000
969.5 1.992100 0.000000
970.0 1.992100 0.000000
970.5 1.992100 0.000000
971.0 1.992100 0.000000
971.5 1.992100 0.000000
972.0 1.992100 0.000000
972.5 1.992100 0.000000
973.0 1.992100 0.000000
973.5 1.992100 0.000000
974.0 1.992100 0.000000
974.5 1.992100 0.000000
975.0 1.992100 0.000000
975.5 1.992100 0.000000
976.0 1.992100 0.000000
976.5 1.992100 0.000000
977.0 1.992100 0.000000
977.5 1.992100 0.000000
978.0 1.992100 0.000000
978.5 1.992100 0.000000
979.0 1.992100 0.000000
979.5 1.992100 0.000000
980.0 1.992100 0.000000
980.5 1.992100 0.000000
981.0 1.992100 0.000000
981.5 1.992100 0.000000
982.0 1.992100 0.000000
982.5 1.992100 0.000000
983.0 1.992100 0.000000
983.5 1.992100 0.000000
984.0 1.992100 0.000000
984.5 1.992100 0.000000
985.0 1.992100 0.000000
985.5 1.992100 0.000000
986.0 1.992100 0.000000
986.5 1.992100 0.000000
987.0 1.992100 0.000000
987.5 1.992100 0.000000
988.0 1.992100 0.000000
988.5 1.992102 0.000000
989.0 1.992100 0.000000
989.5 1.992093 0.000000
990.0 1.992100 0.000000
990.5 1.992125 0.000000
991.0 1.992100 0.000000
991.5 1.991965 0.000000
992.0 1.991762 0.000000
992.5 1.991549 0.000000
993.0 1.991337 0.000000
993.5 1.991124 0.000000
994.0 1.990911 0.000000
994.5 1.990698 0.000000
995.0 1.990485 0.000000
995.5 1.990273 0.000000
996.0 1.990060 0.000000
996.5 1.989845 0.000000
997.0 1.989634 0.000000
997.5 1.989428 0.000000
998.0 1.989208 0.000000
998.5 1.988970 0.000000
999.0 1.988783 0.000000
999.5 1.988708 0.000000
1000.0 1.988700 0.000000
1000.5 1.988701 0.000000
1001.0 1.988700 0.000000
1001.5 1.988700 0.000000
1002.0 1.988700 0.000000
1002.5 1.988700 0.000000
1003.0 1.988700 0.000000
1003.5 1.988700 0.000000
1004.0 1.988700 0.000000
1004.5 1.988701 0.000000
1005.0 1.988700 0.000000
1005.5 1.988695 0.000000
1006.0 1.988700 0.000000
1006.5 1.988719 0.000000
1007.0 1.988700 0.000000
1007.5 1.988593 0.000000
1008.0 1.988422 0.000000
1008.5 1.988224 0.000000
1009.0 1.988018 0.000000
1009.5 1.987814 0.000000
1010.0 1.987613 0.000000
1010.5 1.987411 0.000000
1011.0 1.987209 0.000000
1011.5 1.987007 0.000000
1012.0 1.986805 0.000000
1012.5 1.986603 0.000000
1013.0 1.986401 0.000000
1013.5 1.986199 0.000000
1014.0 1.985997 0.000000
1014.5 1.985795 0.000000
1015.0 1.985593 0.000000
1015.5 1.985391 0.000000
1016.0 1.985188 0.000000
1016.5 1.984986 0.000000
1017.0 1.984783 0.000000
1017.5 1.984580 0.000000
1018.0 1.984377 0.000000
1018.5 1.984175 0.000000
1019.0 1.983972 0.000000
1019.5 1.983769 0.000000
1020.0 1.983566 0.000000
1020.5 1.983364 0.000000
1021.0 1.983161 0.000000
1021.5 1.982957 0.000000
1022.0 1.982755 0.000000
1022.5 1.982555 0.000000
1023.0 1.982350 0.000000
1023.5 1.982143 0.000000
1024.0 1.982000 0.000000
1024.5 1.981973 0.000000
1025.0 1.982000 0.000000
1025.5 1.982007 0.000000
1026.0 1.982000 0.000000
1026.5 1.981998 0.000000
1027.0 1.982000 0.000000
1027.5 1.982001 0.000000
1028.0 1.982000 0.000000
1028.5 1.982000 0.000000
1029.0 1.982000 0.000000
1029.5 1.982000 0.000000
1030.0 1.982000 0.000000
1030.5 1.982000 0.000000
1031.0 1.982000 0.000000
1031.5 1.982000 0.000000
1032.0 1.982000 0.000000
1032.5 1.982000 0.000000
1033.0 1.982000 0.000000
1033.5 1.982000 0.000000
1034.0 1.982000 0.000000
1034.5 1.982000 0.000000
1035.0 1.982000 0.000000
1035.5 1.982000 0.000000
1036.0 1.982000 0.000000
1036.5 1.982000 0.000000
1037.0 1.982000 0.000000
1037.5 1.982000 0.000000
1038.0 1.982000 0.000000
1038.5 1.982000 0.000000
1039.0 1.982000 0.000000
1039.5 1.982000 0.000000
1040.0 1.982000 0.000000
1040.5 1.982000 0.000000
1041.0 1.982000 0.000000
1041.5 1.982000 0.000000
1042.0 1.982000 0.000000
1042.5 1.982000 0.000000
1043.0 1.982000 0.000000
1043.5 1.982000 0.000000
1044.0 1.982000 0.000000
1044.5 1.982000 0.000000
1045.0 1.982000 0.000000
1045.5 1.982000 0.000000
1046.0 1.982000 0.000000
1046.5 1.982000 0.000000
1047.0 1.982000 0.000000
1047.5 1.982000 0.000000
1048.0 1.982000 0.000000
1048.5 1.982000 0.000000
1049.0 1.982000 0.000000
1049.5 1.982000 0.000000
1050.0 1.982000 0.000000
1050.5 1.982000 0.000000
1051.0 1.982000 0.000000
1051.5 1.982000 0.000000
1052.0 1.982000 0.000000
1052.5 1.982000 0.000000
1053.0 1.982000 0.000000
1053.5 1.982000 0.000000
1054.0 1.982000 0.000000
1054.5 1.982000 0.000000
1055.0 1.982000 0.000000
1055.5 1.982000 0.000000
1056.0 1.982000 0.000000
1056.5 1.982000 0.000000
1057.0 1.982000 0.000000
1057.5 1.982000 0.000000
1058.0 1.982000 0.000000
1058.5 1.982000 0.000000
1059.0 1.982000 0.000000
1059.5 1.982000 0.000000
1060.0 1.982000 0.000000
1060.5 1.982000 0.000000
1061.0 1.982000 0.000000
1061.5 1.982000 0.000000
1062.0 1.982000 0.000000
1062.5 1.982000 0.000000
1063.0 1.982000 0.000000
1063.5 1.982000 0.000000
1064.0 1.982000 0.000000
1064.5 1.982000 0.000000
1065.0 1.982000 0.000000
1065.5 1.982000 0.000000
1066.0 1.982000 0.000000
1066.5 1.982000 0.000000
1067.0 1.982000 0.000000
1067.5 1.982000 0.000000
1068.0 1.982000 0.000000
1068.5 1.982000 0.000000
1069.0 1.982000 0.000000
1069.5 1.982000 0.000000
1070.0 1.982000 0.000000
1070.5 1.982000 0.000000
1071.0 1.982000 0.000000
1071.5 1.982000 0.000000
1072.0 1.982000 0.000000
1072.5 1.982000 0.000000
1073.0 1.982000 0.000000
1073.5 1.982000 0.000000
1074.0 1.982000 0.000000
1074.5 1.982000 0.000000
1075.0 1.982000 0.000000
1075.5 1.982000 0.000000
1076.0 1.982000 0.000000
1076.5 1.982000 0.000000
1077.0 1.982000 0.000000
1077.5 1.982000 0.000000
1078.0 1.982000 0.000000
1078.5 1.982000 0.000000
1079.0 1.982000 0.000000
1079.5 1.982000 0.000000
1080.0 1.982000 0.000000
1080.5 1.982000 0.000000
1081.0 1.982000 0.000000
1081.5 1.982000 0.000000
1082.0 1.982000 0.000000
1082.5 1.982000 0.000000
1083.0 1.982000 0.000000
1083.5 1.982000 0.000000
1084.0 1.982000 0.000000
1084.5 1.981999 0.000000
1085.0 1.982000 0.000000
1085.5 1.982004 0.000000
1086.0 1.982000 0.000000
1086.5 1.981970 0.000000
1087.0 1.981886 0.000000
1087.5 1.981729 0.000000
1088.0 1.981539 0.000000
1088.5 1.981361 0.000000
1089.0 1.981192 0.000000
1089.5 1.981020 0.000000
1090.0 1.980845 0.000000
1090.5 1.980671 0.000000
1091.0 1.980498 0.000000
1091.5 1.980324 0.000000
1092.0 1.980151 0.000000
1092.5 1.979978 0.000000
1093.0 1.979804 0.000000
1093.5 1.979629 0.000000
1094.0 1.979457 0.000000
1094.5 1.979289 0.000000
1095.0 1.979110 0.000000
1095.5 1.978915 0.000000
1096.0 1.978763 0.000000
1096.5 1.978704 0.000000
1097.0 1.978700 0.000000
1097.5 1.978701 0.000000
1098.0 1.978700 0.000000
1098.5 1.978700 0.000000
1099.0 1.978700 0.000000
1099.5 1.978700 0.000000
1100.0 1.978700 0.000000
1100.5 1.978700 0.000000
1101.0 1.978700 0.000000
1101.5 1.978700 0.000000
1102.0 1.978700 0.000000
1102.5 1.978700 0.000000
1103.0 1.978700 0.000000
1103.5 1.978702 0.000000
1104.0 1.978700 0.000000
1104.5 1.978694 0.000000
1105.0 1.978700 0.000000
1105.5 1.978720 0.000000
1106.0 1.978685 0.000000
1106.5 1.978536 0.000000
1107.0 1.978334 0.000000
1107.5 1.978151 0.000000
1108.0 1.977982 0.000000
1108.5 1.977808 0.000000
1109.0 1.977630 0.000000
1109.5 1.977454 0.000000
1110.0 1.977279 0.000000
1110.5 1.977103 0.000000
1111.0 1.976927 0.000000
1111.5 1.976751 0.000000
1112.0 1.976575 0.000000
1112.5 1.976400 0.000000
1113.0 1.976224 0.000000
1113.5 1.976047 0.000000
1114.0 1.975872 0.000000
1114.5 1.975700 0.000000
1115.0 1.975520 0.000000
1115.5 1.975332 0.000000
1116.0 1.975200 0.000000
1116.5 1.975175 0.000000
1117.0 1.975200 0.000000
1117.5 1.975207 0.000000
1118.0 1.975200 0.000000
1118.5 1.975198 0.000000
1119.0 1.975200 0.000000
1119.5 1.975200 0.000000
1120.0 1.975200 0.000000
1120.5 1.975200 0.000000
1121.0 1.975200 0.000000
1121.5 1.975200 0.000000
1122.0 1.975200 0.000000
1122.5 1.975200 0.000000
1123.0 1.975200 0.000000
1123.5 1.975200 0.000000
1124.0 1.975200 0.000000
1124.5 1.975200 0.000000
1125.0 1.975200 0.000000
1125.5 1.975200 0.000000
1126.0 1.975200 0.000000
