Repository: tiberlab/tibercad

tibercad
========

tiberCAD is a multiscale/multiphysics TCAD software, developed at the Electronic Engineering
Department of Tor Vergata University of Rome since 2005. Its main distinctive feature is the
combination of continuum models with atomistic ones in a single simulation environment.
The software is divided into a core and modules. The modules implement the actual physical models.
The code is heavily based on the [libMesh FEM library](https://libmesh.github.io), and uses [PETSc](https://www.mcs.anl.gov/petsc) and [SLEPc](http://slepc.upv.es/) numerical libraries.

See CONTRIBUTORS for a list of peope that contributed to tiberCAD.

File: materials/optics/PBDB-T_IEICO-4F_Liu.dat
# DOI:10.1039/D0TC01793K 
# | wavelength | n | k
291.0 1.694470 0.172576
291.5 1.694466 0.172038
292.0 1.694463 0.171501
292.5 1.694459 0.170964
293.0 1.694456 0.170426
293.5 1.694452 0.169889
294.0 1.694449 0.169351
294.5 1.694445 0.168814
295.0 1.694442 0.168277
295.5 1.694439 0.167739
296.0 1.694435 0.167202
296.5 1.694432 0.166664
297.0 1.694428 0.166127
297.5 1.694425 0.165589
298.0 1.694421 0.165052
298.5 1.694452 0.164515
299.0 1.694543 0.163977
299.5 1.694634 0.163440
300.0 1.694726 0.162902
300.5 1.694817 0.162469
301.0 1.694909 0.162093
301.5 1.695000 0.161716
302.0 1.695091 0.161340
302.5 1.695183 0.160963
303.0 1.695274 0.160587
303.5 1.695365 0.160211
304.0 1.695457 0.159834
304.5 1.695548 0.159458
305.0 1.695640 0.159081
305.5 1.695731 0.158705
306.0 1.695822 0.158328
306.5 1.695914 0.157952
307.0 1.696005 0.157575
307.5 1.696097 0.157199
308.0 1.696188 0.156822
308.5 1.696279 0.156446
309.0 1.696371 0.156069
309.5 1.696311 0.155693
310.0 1.696123 0.155316
310.5 1.695935 0.154940
311.0 1.695746 0.154564
311.5 1.695558 0.154187
312.0 1.695370 0.153811
312.5 1.695181 0.153434
313.0 1.694993 0.153058
313.5 1.694805 0.152681
314.0 1.694616 0.152305
314.5 1.694428 0.151928
315.0 1.694239 0.151552
315.5 1.694051 0.151175
316.0 1.693863 0.150799
316.5 1.693674 0.150422
317.0 1.693486 0.150046
317.5 1.693298 0.149670
318.0 1.693109 0.149475
318.5 1.692921 0.149522
319.0 1.692733 0.149569
319.5 1.692544 0.149617
320.0 1.692356 0.149664
320.5 1.692167 0.149711
321.0 1.691979 0.149758
321.5 1.691791 0.149806
322.0 1.691602 0.149853
322.5 1.691414 0.149900
323.0 1.691226 0.149948
323.5 1.691037 0.149995
324.0 1.690849 0.150042
324.5 1.690661 0.150090
325.0 1.690472 0.150137
325.5 1.690284 0.150184
326.0 1.690095 0.150231
326.5 1.689767 0.150279
327.0 1.689435 0.150326
327.5 1.689103 0.150373
328.0 1.688771 0.150421
328.5 1.688439 0.150468
329.0 1.688106 0.150515
329.5 1.687774 0.150563
330.0 1.687442 0.150610
330.5 1.687110 0.150657
331.0 1.686778 0.150705
331.5 1.686445 0.150752
332.0 1.686113 0.150799
332.5 1.685781 0.150846
333.0 1.685449 0.150894
333.5 1.685117 0.150941
334.0 1.684785 0.151048
334.5 1.684452 0.151207
335.0 1.684120 0.151366
335.5 1.683788 0.151524
336.0 1.683456 0.151683
336.5 1.683124 0.151841
337.0 1.682791 0.152000
337.5 1.682459 0.152159
338.0 1.682127 0.152317
338.5 1.681795 0.152476
339.0 1.681468 0.152635
339.5 1.681143 0.152793
340.0 1.680818 0.152952
340.5 1.680493 0.153111
341.0 1.680168 0.153269
341.5 1.679843 0.153428
342.0 1.679518 0.153587
342.5 1.679193 0.153745
343.0 1.678868 0.153904
343.5 1.678543 0.154063
344.0 1.678218 0.154221
344.5 1.677893 0.154380
345.0 1.677568 0.154539
345.5 1.677243 0.154697
346.0 1.676918 0.154856
346.5 1.676593 0.155014
347.0 1.676268 0.155173
347.5 1.675943 0.155332
348.0 1.675618 0.155490
348.5 1.675293 0.155649
349.0 1.674968 0.155808
349.5 1.674643 0.155966
350.0 1.674318 0.156125
350.5 1.673993 0.156284
351.0 1.673667 0.156442
351.5 1.673342 0.156601
352.0 1.673017 0.156760
352.5 1.672692 0.156918
353.0 1.672367 0.157077
353.5 1.672042 0.157236
354.0 1.671717 0.157434
354.5 1.671392 0.157756
355.0 1.671067 0.158077
355.5 1.670742 0.158398
356.0 1.670417 0.158719
356.5 1.670092 0.159041
357.0 1.669767 0.159362
357.5 1.669442 0.159683
358.0 1.669125 0.160005
358.5 1.668841 0.160326
359.0 1.668558 0.160647
359.5 1.668274 0.160968
360.0 1.667991 0.161290
360.5 1.667707 0.161611
361.0 1.667423 0.161932
361.5 1.667140 0.162254
362.0 1.666856 0.162575
362.5 1.666572 0.162896
363.0 1.666289 0.163218
363.5 1.666005 0.163539
364.0 1.665722 0.163860
364.5 1.665438 0.164181
365.0 1.665154 0.164503
365.5 1.664871 0.164824
366.0 1.664587 0.165145
366.5 1.664304 0.165467
367.0 1.664020 0.165788
367.5 1.663736 0.166109
368.0 1.663453 0.166431
368.5 1.663169 0.166752
369.0 1.662885 0.167071
369.5 1.662602 0.167300
370.0 1.662318 0.167528
370.5 1.662035 0.167757
371.0 1.661751 0.167985
371.5 1.661467 0.168213
372.0 1.661184 0.168442
372.5 1.660900 0.168670
373.0 1.660616 0.168898
373.5 1.660333 0.169127
374.0 1.660049 0.169355
374.5 1.659766 0.169584
375.0 1.659482 0.169812
375.5 1.659198 0.170040
376.0 1.658915 0.170269
376.5 1.658654 0.170497
377.0 1.658456 0.170725
377.5 1.658258 0.170954
378.0 1.658060 0.171182
378.5 1.657862 0.171410
379.0 1.657664 0.171639
379.5 1.657466 0.171867
380.0 1.657268 0.172096
380.5 1.657070 0.172324
381.0 1.656872 0.172552
381.5 1.656673 0.172781
382.0 1.656475 0.173009
382.5 1.656277 0.173237
383.0 1.656079 0.173466
383.5 1.655881 0.173694
384.0 1.655683 0.173923
384.5 1.655485 0.174151
385.0 1.655287 0.174379
385.5 1.655089 0.174608
386.0 1.654891 0.174836
386.5 1.654693 0.175064
387.0 1.654494 0.175302
387.5 1.654296 0.175542
388.0 1.654098 0.175782
388.5 1.653900 0.176022
389.0 1.653702 0.176262
389.5 1.653504 0.176501
390.0 1.653306 0.176741
390.5 1.653108 0.176981
391.0 1.652910 0.177221
391.5 1.652712 0.177461
392.0 1.652514 0.177701
392.5 1.652356 0.177941
393.0 1.652265 0.178181
393.5 1.652173 0.178421
394.0 1.652082 0.178661
394.5 1.651990 0.178901
395.0 1.651899 0.179141
395.5 1.651807 0.179381
396.0 1.651716 0.179621
396.5 1.651624 0.179861
397.0 1.651533 0.180101
397.5 1.651441 0.180341
398.0 1.651350 0.180581
398.5 1.651258 0.180821
399.0 1.651167 0.181061
399.5 1.651075 0.181301
400.0 1.650984 0.181541
400.5 1.650892 0.181880
401.0 1.650801 0.182231
401.5 1.650709 0.182582
402.0 1.650618 0.182933
402.5 1.650526 0.183284
403.0 1.650435 0.183635
403.5 1.650343 0.183985
404.0 1.650252 0.184336
404.5 1.650178 0.184687
405.0 1.650106 0.185038
405.5 1.650034 0.185389
406.0 1.649962 0.185740
406.5 1.649890 0.186091
407.0 1.649818 0.186441
407.5 1.649746 0.186792
408.0 1.649674 0.187143
408.5 1.649602 0.187494
409.0 1.649530 0.187845
409.5 1.649458 0.188196
410.0 1.649386 0.188547
410.5 1.649315 0.188897
411.0 1.649243 0.189248
411.5 1.649171 0.189599
412.0 1.649099 0.189950
412.5 1.649027 0.190301
413.0 1.648955 0.190652
413.5 1.648883 0.191003
414.0 1.648811 0.191353
414.5 1.648739 0.191704
415.0 1.648667 0.192055
415.5 1.648595 0.192406
416.0 1.648523 0.192757
416.5 1.648451 0.193108
417.0 1.648379 0.193459
417.5 1.648307 0.193809
418.0 1.648235 0.194160
418.5 1.648164 0.194511
419.0 1.648092 0.194619
419.5 1.647914 0.194712
420.0 1.647687 0.194806
420.5 1.647459 0.194899
421.0 1.647231 0.194993
421.5 1.647004 0.195087
422.0 1.646776 0.195180
422.5 1.646549 0.195274
423.0 1.646321 0.195367
423.5 1.646093 0.195461
424.0 1.645866 0.195554
424.5 1.645638 0.195648
425.0 1.645411 0.195741
425.5 1.645183 0.195835
426.0 1.644955 0.195929
426.5 1.644728 0.196022
427.0 1.644500 0.196116
427.5 1.644273 0.196209
428.0 1.644045 0.196303
428.5 1.643803 0.196396
429.0 1.643510 0.196490
429.5 1.643216 0.196584
430.0 1.642923 0.196677
430.5 1.642629 0.196771
431.0 1.642336 0.196864
431.5 1.642042 0.196958
432.0 1.641749 0.197051
432.5 1.641455 0.197145
433.0 1.641162 0.197238
433.5 1.640868 0.197332
434.0 1.640575 0.197426
434.5 1.640281 0.197519
435.0 1.639988 0.197613
435.5 1.639694 0.197779
436.0 1.639401 0.198068
436.5 1.639107 0.198357
437.0 1.638814 0.198645
437.5 1.638520 0.198934
438.0 1.638227 0.199223
438.5 1.637933 0.199512
439.0 1.637640 0.199801
439.5 1.637346 0.200089
440.0 1.637053 0.200378
440.5 1.636759 0.200667
441.0 1.636466 0.200956
441.5 1.636172 0.201244
442.0 1.635879 0.201533
442.5 1.635585 0.201822
443.0 1.635183 0.202111
443.5 1.634731 0.202400
444.0 1.634280 0.202688
444.5 1.633828 0.202977
445.0 1.633376 0.203266
445.5 1.632924 0.203555
446.0 1.632473 0.203843
446.5 1.632021 0.204132
447.0 1.631569 0.204421
447.5 1.631118 0.204710
448.0 1.630666 0.204999
448.5 1.630214 0.205287
449.0 1.629762 0.205576
449.5 1.629311 0.205865
450.0 1.628859 0.206154
450.5 1.628407 0.206442
451.0 1.627955 0.206731
451.5 1.627504 0.207020
452.0 1.626907 0.207309
452.5 1.625808 0.207642
453.0 1.624709 0.207986
453.5 1.623609 0.208331
454.0 1.622510 0.208675
454.5 1.621411 0.209020
455.0 1.620312 0.209364
455.5 1.619213 0.209709
456.0 1.618113 0.210053
456.5 1.617014 0.210398
457.0 1.615915 0.210742
457.5 1.614816 0.211087
458.0 1.613716 0.211431
458.5 1.612617 0.211776
459.0 1.611518 0.212120
459.5 1.610446 0.212465
460.0 1.609580 0.212809
460.5 1.608714 0.213154
461.0 1.607847 0.213498
461.5 1.606981 0.213843
462.0 1.606114 0.214188
462.5 1.605248 0.214532
463.0 1.604382 0.214877
463.5 1.603515 0.215221
464.0 1.602649 0.215681
464.5 1.601783 0.216444
465.0 1.600916 0.217206
465.5 1.600050 0.217968
466.0 1.599183 0.218731
466.5 1.598317 0.219493
467.0 1.597451 0.220255
467.5 1.596584 0.221017
468.0 1.595645 0.221780
468.5 1.594563 0.222542
469.0 1.593481 0.223304
469.5 1.592399 0.224067
470.0 1.591317 0.224829
470.5 1.590235 0.225591
471.0 1.589153 0.226353
471.5 1.588071 0.227116
472.0 1.586989 0.227878
472.5 1.585906 0.228640
473.0 1.584824 0.229402
473.5 1.583742 0.230165
474.0 1.582660 0.230927
474.5 1.581578 0.231689
475.0 1.580496 0.232452
475.5 1.579414 0.233214
476.0 1.578332 0.234132
476.5 1.577250 0.235103
477.0 1.576167 0.236074
477.5 1.575085 0.237045
478.0 1.574003 0.238016
478.5 1.572921 0.238987
479.0 1.571839 0.239958
479.5 1.570757 0.240928
480.0 1.569675 0.241899
480.5 1.568593 0.242870
481.0 1.567511 0.243841
481.5 1.566354 0.244812
482.0 1.565118 0.245783
482.5 1.563882 0.246754
483.0 1.562645 0.247725
483.5 1.561409 0.248696
484.0 1.560173 0.249667
484.5 1.558937 0.250638
485.0 1.557701 0.251608
485.5 1.556464 0.252579
486.0 1.555228 0.253550
486.5 1.553992 0.254521
487.0 1.552756 0.255492
487.5 1.551520 0.256625
488.0 1.550283 0.258373
488.5 1.549047 0.260122
489.0 1.547811 0.261870
489.5 1.546575 0.263618
490.0 1.545339 0.265367
490.5 1.544101 0.267115
491.0 1.542787 0.268863
491.5 1.541474 0.270612
492.0 1.540161 0.272360
492.5 1.538848 0.274109
493.0 1.537534 0.275857
493.5 1.536221 0.277605
494.0 1.534908 0.279354
494.5 1.533595 0.281102
495.0 1.532281 0.282850
495.5 1.530968 0.284599
496.0 1.529655 0.286445
496.5 1.528342 0.288456
497.0 1.527028 0.290468
497.5 1.525715 0.292479
498.0 1.524402 0.294491
498.5 1.523089 0.296503
499.0 1.521775 0.298514
499.5 1.520462 0.300526
500.0 1.519149 0.302538
500.5 1.517836 0.304549
501.0 1.516522 0.306561
501.5 1.515209 0.308573
502.0 1.513896 0.310584
502.5 1.512583 0.312596
503.0 1.511269 0.314607
503.5 1.509956 0.316619
504.0 1.508578 0.318631
504.5 1.506880 0.320642
505.0 1.505181 0.322654
505.5 1.503483 0.324666
506.0 1.501784 0.326677
506.5 1.500086 0.328689
507.0 1.498387 0.330701
507.5 1.496689 0.332712
508.0 1.494990 0.335310
508.5 1.493292 0.338067
509.0 1.491593 0.340825
509.5 1.489895 0.343583
510.0 1.488196 0.346340
510.5 1.486498 0.349098
511.0 1.485040 0.351856
511.5 1.483667 0.354614
512.0 1.482294 0.357371
512.5 1.480921 0.360129
513.0 1.479548 0.362887
513.5 1.478175 0.365645
514.0 1.476801 0.368402
514.5 1.475428 0.371160
515.0 1.474055 0.373918
515.5 1.472682 0.376675
516.0 1.471309 0.379433
516.5 1.469935 0.382191
517.0 1.468562 0.384949
517.5 1.467189 0.387706
518.0 1.465816 0.390464
518.5 1.464530 0.393222
519.0 1.463294 0.395980
519.5 1.462058 0.398737
520.0 1.460821 0.401495
520.5 1.459585 0.404253
521.0 1.458349 0.407010
521.5 1.457113 0.409768
522.0 1.455876 0.412526
522.5 1.454640 0.415284
523.0 1.453404 0.418041
523.5 1.452401 0.420799
524.0 1.451575 0.427729
524.5 1.450750 0.436185
525.0 1.449925 0.444641
525.5 1.449099 0.453097
526.0 1.448274 0.461553
526.5 1.447449 0.470009
527.0 1.446624 0.478465
527.5 1.445798 0.486921
528.0 1.444973 0.494539
528.5 1.444148 0.498928
529.0 1.443322 0.503318
529.5 1.442497 0.507708
530.0 1.441672 0.512098
530.5 1.440847 0.516487
531.0 1.440970 0.520877
531.5 1.442199 0.525267
532.0 1.443428 0.529656
532.5 1.444658 0.534046
533.0 1.445887 0.538436
533.5 1.447116 0.542825
534.0 1.448345 0.547215
534.5 1.449575 0.551605
535.0 1.450804 0.555995
535.5 1.452033 0.560384
536.0 1.453263 0.566131
536.5 1.454492 0.573287
537.0 1.455721 0.580442
537.5 1.457005 0.587597
538.0 1.459804 0.594752
538.5 1.462602 0.601907
539.0 1.465400 0.609062
539.5 1.468199 0.614883
540.0 1.470997 0.619815
540.5 1.473795 0.624746
541.0 1.476593 0.629678
541.5 1.479392 0.634609
542.0 1.482190 0.639541
542.5 1.484988 0.644473
543.0 1.487787 0.649404
543.5 1.490585 0.654336
544.0 1.493383 0.659268
544.5 1.496181 0.667462
545.0 1.498980 0.676486
545.5 1.501778 0.685509
546.0 1.504576 0.694532
546.5 1.507374 0.703555
547.0 1.511285 0.709087
547.5 1.516023 0.714043
548.0 1.520761 0.718999
548.5 1.525499 0.723954
549.0 1.530237 0.728910
549.5 1.534975 0.733865
550.0 1.539713 0.738821
550.5 1.544450 0.743794
551.0 1.549188 0.749826
551.5 1.553926 0.755858
552.0 1.558664 0.761890
552.5 1.563402 0.767694
553.0 1.568140 0.771087
553.5 1.572878 0.774480
554.0 1.577616 0.777873
554.5 1.582354 0.781266
555.0 1.587092 0.784659
555.5 1.591830 0.789007
556.0 1.596568 0.796705
556.5 1.601306 0.802958
557.0 1.606044 0.804900
557.5 1.610782 0.806842
558.0 1.620628 0.808785
558.5 1.632131 0.810727
559.0 1.643633 0.812146
559.5 1.655135 0.812699
560.0 1.666637 0.813253
560.5 1.678140 0.813806
561.0 1.689642 0.814359
561.5 1.701144 0.814913
562.0 1.712647 0.815466
562.5 1.724149 0.815577
563.0 1.735651 0.815356
563.5 1.747154 0.815135
564.0 1.758656 0.814914
564.5 1.770158 0.814692
565.0 1.781660 0.814471
565.5 1.793163 0.814250
566.0 1.804665 0.814029
566.5 1.816167 0.813807
567.0 1.827670 0.812747
567.5 1.839172 0.811519
568.0 1.846835 0.810291
568.5 1.852099 0.809063
569.0 1.857363 0.807835
569.5 1.862626 0.806607
570.0 1.867890 0.805380
570.5 1.873154 0.804072
571.0 1.878418 0.801861
571.5 1.883682 0.799650
572.0 1.888945 0.797439
572.5 1.894209 0.795228
573.0 1.899473 0.793017
573.5 1.904737 0.790806
574.0 1.910001 0.788595
574.5 1.915264 0.786276
575.0 1.920528 0.783748
575.5 1.925792 0.781220
576.0 1.931056 0.778693
576.5 1.936320 0.776165
577.0 1.941152 0.773637
577.5 1.943614 0.771110
578.0 1.946076 0.766429
578.5 1.948539 0.760166
579.0 1.951001 0.753904
579.5 1.953463 0.748105
580.0 1.955925 0.742508
580.5 1.958387 0.736911
581.0 1.960849 0.733063
581.5 1.963311 0.729618
582.0 1.965773 0.726173
582.5 1.968235 0.722729
583.0 1.970697 0.719284
583.5 1.973159 0.715834
584.0 1.975621 0.712141
584.5 1.977985 0.708449
585.0 1.978444 0.704757
585.5 1.978903 0.701121
586.0 1.979362 0.697776
586.5 1.979821 0.694430
587.0 1.980280 0.691084
587.5 1.980738 0.687738
588.0 1.981197 0.684692
588.5 1.981656 0.682235
589.0 1.982115 0.679778
589.5 1.982574 0.677321
590.0 1.983033 0.675762
590.5 1.983491 0.675215
591.0 1.983950 0.674668
591.5 1.983162 0.674120
592.0 1.981618 0.673573
592.5 1.980073 0.673026
593.0 1.978529 0.672478
593.5 1.976985 0.671931
594.0 1.975440 0.671384
594.5 1.973896 0.671340
595.0 1.972351 0.671476
595.5 1.970807 0.671611
596.0 1.969263 0.671747
596.5 1.967718 0.671882
597.0 1.966174 0.672017
597.5 1.964630 0.672153
598.0 1.963306 0.673801
598.5 1.962892 0.675549
599.0 1.962478 0.677298
599.5 1.962063 0.679046
600.0 1.961649 0.680794
600.5 1.961235 0.682543
601.0 1.960820 0.684291
601.5 1.960406 0.686039
602.0 1.959991 0.687788
602.5 1.959577 0.690614
603.0 1.959163 0.697932
603.5 1.958748 0.705250
604.0 1.958334 0.712568
604.5 1.957920 0.719886
605.0 1.957505 0.729399
605.5 1.957900 0.744844
606.0 1.966389 0.760289
606.5 1.974878 0.775734
607.0 1.983367 0.791179
607.5 1.991856 0.806625
608.0 2.000345 0.822070
608.5 2.008834 0.873839
609.0 2.017322 0.877136
609.5 2.025811 0.880432
610.0 2.034300 0.883729
610.5 2.042789 0.887025
611.0 2.051278 0.889528
611.5 2.059767 0.890256
612.0 2.068256 0.890983
612.5 2.076745 0.891711
613.0 2.085234 0.892438
613.5 2.101431 0.893166
614.0 2.117737 0.893893
614.5 2.134044 0.894621
615.0 2.150351 0.894041
615.5 2.166657 0.892294
616.0 2.182964 0.890548
616.5 2.199270 0.888802
617.0 2.215577 0.887056
617.5 2.391701 0.885309
618.0 2.416352 0.883563
618.5 2.441004 0.881817
619.0 2.461162 0.880071
619.5 2.466911 0.867460
620.0 2.472660 0.852393
620.5 2.478410 0.837325
621.0 2.484159 0.822483
621.5 2.488805 0.813541
622.0 2.489109 0.804600
622.5 2.489414 0.795658
623.0 2.489719 0.786716
623.5 2.490023 0.777775
624.0 2.490328 0.768833
624.5 2.490633 0.746278
625.0 2.490938 0.698387
625.5 2.491242 0.680740
626.0 2.491547 0.664292
626.5 2.491852 0.647845
627.0 2.492157 0.631397
627.5 2.492461 0.612917
628.0 2.492766 0.594137
628.5 2.491037 0.575358
629.0 2.488723 0.561791
629.5 2.486408 0.550415
630.0 2.484093 0.539040
630.5 2.481778 0.527664
631.0 2.479463 0.516289
631.5 2.477148 0.504913
632.0 2.474833 0.493537
632.5 2.472519 0.482162
633.0 2.470204 0.470786
633.5 2.467889 0.455242
634.0 2.465574 0.436014
634.5 2.463259 0.420134
635.0 2.459597 0.413310
635.5 2.453430 0.406485
636.0 2.447263 0.399661
636.5 2.441095 0.392837
637.0 2.434928 0.386012
637.5 2.428761 0.379188
638.0 2.422594 0.372363
638.5 2.416426 0.365539
639.0 2.410259 0.359082
639.5 2.404092 0.353019
640.0 2.397925 0.346956
640.5 2.391758 0.340894
641.0 2.385590 0.334831
641.5 2.379423 0.328768
642.0 2.375532 0.322706
642.5 2.371830 0.315282
643.0 2.368128 0.306677
643.5 2.364426 0.298072
644.0 2.360725 0.292495
644.5 2.357023 0.287827
645.0 2.353321 0.283159
645.5 2.349620 0.278492
646.0 2.345918 0.273824
646.5 2.342216 0.269156
647.0 2.338514 0.264488
647.5 2.334813 0.261088
648.0 2.331111 0.257996
648.5 2.327409 0.254904
649.0 2.323708 0.251813
649.5 2.320654 0.248721
650.0 2.317745 0.245629
650.5 2.314836 0.242538
651.0 2.311926 0.239446
651.5 2.309017 0.236354
652.0 2.306108 0.233293
652.5 2.303199 0.231444
653.0 2.300290 0.229595
653.5 2.297380 0.227746
654.0 2.294471 0.225897
654.5 2.291562 0.224047
655.0 2.288653 0.222198
655.5 2.285743 0.220349
656.0 2.282834 0.218500
656.5 2.279925 0.216651
657.0 2.277016 0.214802
657.5 2.274106 0.212953
658.0 2.271197 0.211104
658.5 2.268288 0.209255
659.0 2.265379 0.207406
659.5 2.262469 0.205557
660.0 2.259560 0.203775
660.5 2.256651 0.202361
661.0 2.254105 0.200948
661.5 2.252327 0.199534
662.0 2.250548 0.198121
662.5 2.248770 0.196708
663.0 2.246991 0.195294
663.5 2.245212 0.193881
664.0 2.243434 0.192467
664.5 2.241655 0.191054
665.0 2.239876 0.189640
665.5 2.238098 0.188227
666.0 2.236319 0.186814
666.5 2.234541 0.185400
667.0 2.232762 0.183987
667.5 2.230983 0.182573
668.0 2.229205 0.181160
668.5 2.227426 0.179747
669.0 2.225648 0.178333
669.5 2.223869 0.176920
670.0 2.222090 0.175692
670.5 2.220312 0.174464
671.0 2.218533 0.173236
671.5 2.216754 0.172008
672.0 2.214976 0.170781
672.5 2.213197 0.169553
673.0 2.211419 0.168325
673.5 2.209640 0.167097
674.0 2.207861 0.165869
674.5 2.206083 0.164641
675.0 2.204304 0.163413
675.5 2.202525 0.162185
676.0 2.200747 0.160958
676.5 2.198968 0.159730
677.0 2.197190 0.158502
677.5 2.195411 0.157274
678.0 2.193632 0.156046
678.5 2.191854 0.154818
679.0 2.190075 0.153590
679.5 2.188296 0.152363
680.0 2.186518 0.151361
680.5 2.184739 0.150650
681.0 2.182961 0.149938
681.5 2.181182 0.149227
682.0 2.179644 0.148516
682.5 2.178527 0.147804
683.0 2.177410 0.147093
683.5 2.176293 0.146382
684.0 2.175176 0.145671
684.5 2.174059 0.144959
685.0 2.172943 0.144248
685.5 2.171826 0.143537
686.0 2.170709 0.142825
686.5 2.169592 0.142114
687.0 2.168475 0.141403
687.5 2.167358 0.140691
688.0 2.166241 0.139980
688.5 2.165124 0.139269
689.0 2.164007 0.138557
689.5 2.162890 0.137846
690.0 2.161773 0.137135
690.5 2.160657 0.136423
691.0 2.159540 0.135712
691.5 2.158423 0.135001
692.0 2.157306 0.134289
692.5 2.156189 0.133578
693.0 2.155072 0.132867
693.5 2.153955 0.132155
694.0 2.152838 0.131444
694.5 2.151721 0.130733
695.0 2.150604 0.130029
695.5 2.149488 0.129536
696.0 2.148371 0.129043
696.5 2.147254 0.128550
697.0 2.146137 0.128057
697.5 2.145020 0.127564
698.0 2.143903 0.127071
698.5 2.142786 0.126578
699.0 2.141669 0.126085
699.5 2.140552 0.125592
700.0 2.139435 0.125099
700.5 2.138318 0.124606
701.0 2.137202 0.124114
701.5 2.136085 0.123621
702.0 2.134968 0.123128
702.5 2.133851 0.122635
703.0 2.132734 0.122142
703.5 2.131617 0.121649
704.0 2.130500 0.121156
704.5 2.129383 0.120663
705.0 2.128266 0.120170
705.5 2.127149 0.119677
706.0 2.126032 0.119184
706.5 2.124916 0.118691
707.0 2.123799 0.118198
707.5 2.122682 0.117705
708.0 2.121613 0.117212
708.5 2.120638 0.116720
709.0 2.119663 0.116227
709.5 2.118688 0.115737
710.0 2.117714 0.115419
710.5 2.116739 0.115101
711.0 2.115764 0.114782
711.5 2.114790 0.114464
712.0 2.113815 0.114146
712.5 2.112840 0.113828
713.0 2.111865 0.113509
713.5 2.110891 0.113191
714.0 2.109916 0.112873
714.5 2.108941 0.112555
715.0 2.107967 0.112236
715.5 2.106992 0.111918
716.0 2.106017 0.111600
716.5 2.105042 0.111282
717.0 2.104068 0.110963
717.5 2.103093 0.110645
718.0 2.102118 0.110327
718.5 2.101144 0.110009
719.0 2.100169 0.109690
719.5 2.099194 0.109372
720.0 2.098219 0.109054
720.5 2.097245 0.108736
721.0 2.096270 0.108417
721.5 2.095295 0.108099
722.0 2.094321 0.107781
722.5 2.093346 0.107463
723.0 2.092371 0.107173
723.5 2.091396 0.106889
724.0 2.090422 0.106606
724.5 2.089447 0.106323
725.0 2.088472 0.106039
725.5 2.087498 0.105756
726.0 2.086523 0.105473
726.5 2.085548 0.105189
727.0 2.084573 0.104906
727.5 2.083599 0.104623
728.0 2.082624 0.104339
728.5 2.081649 0.104056
729.0 2.080675 0.103773
729.5 2.079700 0.103489
730.0 2.078725 0.103206
730.5 2.077750 0.102923
731.0 2.076776 0.102639
731.5 2.075801 0.102356
732.0 2.074826 0.102073
732.5 2.073852 0.101789
733.0 2.072877 0.101506
733.5 2.071902 0.101223
734.0 2.070927 0.100939
734.5 2.069953 0.100729
735.0 2.068978 0.100529
735.5 2.068003 0.100330
736.0 2.067330 0.100130
736.5 2.066671 0.099931
737.0 2.066013 0.099731
737.5 2.065354 0.099532
738.0 2.064696 0.099332
738.5 2.064038 0.099132
739.0 2.063379 0.098933
739.5 2.062721 0.098733
740.0 2.062063 0.098534
740.5 2.061404 0.098334
741.0 2.060746 0.098135
741.5 2.060088 0.097935
742.0 2.059429 0.097736
742.5 2.058771 0.097536
743.0 2.058113 0.097337
743.5 2.057454 0.097137
744.0 2.056796 0.096938
744.5 2.056138 0.096738
745.0 2.055479 0.096539
745.5 2.054821 0.096339
746.0 2.054162 0.096140
746.5 2.053504 0.095940
747.0 2.052846 0.095741
747.5 2.052187 0.095541
748.0 2.051529 0.095341
748.5 2.050871 0.095216
749.0 2.050212 0.095112
749.5 2.049554 0.095008
750.0 2.048896 0.094905
750.5 2.048237 0.094801
751.0 2.047579 0.094697
751.5 2.046921 0.094593
752.0 2.046262 0.094490
752.5 2.045604 0.094386
753.0 2.044946 0.094282
753.5 2.044287 0.094178
754.0 2.043629 0.094074
754.5 2.042971 0.093971
755.0 2.042312 0.093867
755.5 2.041654 0.093763
756.0 2.040995 0.093659
756.5 2.040337 0.093555
757.0 2.039679 0.093452
757.5 2.039020 0.093348
758.0 2.038362 0.093244
758.5 2.037704 0.093140
759.0 2.037045 0.093036
759.5 2.036387 0.092933
760.0 2.035729 0.092843
760.5 2.035070 0.092755
761.0 2.034412 0.092668
761.5 2.033754 0.092581
762.0 2.033095 0.092494
762.5 2.032433 0.092406
763.0 2.031757 0.092319
763.5 2.031081 0.092232
764.0 2.030405 0.092145
764.5 2.029729 0.092057
765.0 2.029053 0.091970
765.5 2.028377 0.091883
766.0 2.027702 0.091796
766.5 2.027026 0.091708
767.0 2.026350 0.091621
767.5 2.025674 0.091534
768.0 2.024998 0.091447
768.5 2.024322 0.091359
769.0 2.023646 0.091272
769.5 2.022971 0.091185
770.0 2.022295 0.091098
770.5 2.021619 0.091011
771.0 2.020943 0.091204
771.5 2.020267 0.091460
772.0 2.019591 0.091716
772.5 2.018915 0.091972
773.0 2.018239 0.092229
773.5 2.017564 0.092485
774.0 2.016888 0.092741
774.5 2.016212 0.092997
775.0 2.015536 0.093254
775.5 2.014860 0.093510
776.0 2.014184 0.093766
776.5 2.013508 0.094022
777.0 2.012833 0.094279
777.5 2.012157 0.094535
778.0 2.011481 0.094865
778.5 2.010805 0.095219
779.0 2.010129 0.095573
779.5 2.009453 0.095927
780.0 2.008777 0.096280
780.5 2.008102 0.096634
781.0 2.007581 0.096988
781.5 2.007388 0.097342
782.0 2.007195 0.097696
782.5 2.007002 0.098050
783.0 2.006809 0.098403
783.5 2.006615 0.098757
784.0 2.006422 0.099111
784.5 2.006229 0.099465
785.0 2.006036 0.099815
785.5 2.005843 0.100163
786.0 2.005650 0.100512
786.5 2.005457 0.100860
787.0 2.005264 0.101208
787.5 2.005071 0.101557
788.0 2.004878 0.101905
788.5 2.004684 0.102254
789.0 2.004491 0.102602
789.5 2.004298 0.102950
790.0 2.004105 0.103299
790.5 2.003912 0.103647
791.0 2.003719 0.103996
791.5 2.003526 0.104344
792.0 2.003667 0.104692
792.5 2.004138 0.105041
793.0 2.004608 0.105389
793.5 2.005079 0.105516
794.0 2.005550 0.105596
794.5 2.006020 0.105675
795.0 2.006491 0.105755
795.5 2.006962 0.105835
796.0 2.007432 0.105914
796.5 2.007903 0.105994
797.0 2.008374 0.106073
797.5 2.008845 0.106153
798.0 2.009315 0.106233
798.5 2.009786 0.106312
799.0 2.010257 0.106392
799.5 2.010727 0.106471
800.0 2.011198 0.106551
800.5 2.011669 0.106631
801.0 2.012139 0.106710
801.5 2.012610 0.106619
802.0 2.013081 0.106298
802.5 2.013551 0.105978
803.0 2.013697 0.105658
803.5 2.013694 0.105337
804.0 2.013690 0.105017
804.5 2.013687 0.104697
805.0 2.013683 0.104377
805.5 2.013680 0.104056
806.0 2.013676 0.103736
806.5 2.013673 0.103416
807.0 2.013670 0.103095
807.5 2.013666 0.102775
808.0 2.013663 0.102455
808.5 2.013659 0.102134
809.0 2.013656 0.101814
809.5 2.013652 0.101429
810.0 2.013649 0.100982
810.5 2.013645 0.100535
811.0 2.013642 0.100089
811.5 2.013639 0.099642
812.0 2.013635 0.099195
812.5 2.013632 0.098748
813.0 2.013628 0.098302
813.5 2.013625 0.097855
814.0 2.013621 0.097408
814.5 2.013618 0.096961
815.0 2.013614 0.096514
815.5 2.013611 0.096068
816.0 2.013608 0.095621
816.5 2.013604 0.095174
817.0 2.013601 0.094727
817.5 2.013597 0.094280
818.0 2.013594 0.093834
818.5 2.013590 0.093387
819.0 2.013587 0.092940
819.5 2.013583 0.092493
820.0 2.013580 0.092047
820.5 2.013576 0.091600
821.0 2.013573 0.091153
821.5 2.013298 0.090706
822.0 2.012937 0.090120
822.5 2.012577 0.089475
823.0 2.012217 0.088831
823.5 2.011856 0.088187
824.0 2.011496 0.087543
824.5 2.011136 0.086899
825.0 2.010775 0.086254
825.5 2.010415 0.085610
826.0 2.010055 0.084966
826.5 2.009695 0.084322
827.0 2.009334 0.083677
827.5 2.008974 0.083033
828.0 2.008614 0.082389
828.5 2.008253 0.081745
829.0 2.007893 0.081101
829.5 2.007533 0.080456
830.0 2.007172 0.079812
830.5 2.006812 0.079168
831.0 2.006452 0.078524
831.5 2.006092 0.077880
832.0 2.005731 0.077235
832.5 2.005371 0.076591
833.0 2.005011 0.075947
833.5 2.004650 0.075303
834.0 2.004290 0.074659
834.5 2.003930 0.074014
835.0 2.003570 0.073668
835.5 2.003209 0.073327
836.0 2.002849 0.072987
836.5 2.002489 0.072647
837.0 2.002128 0.072307
837.5 2.001768 0.071967
838.0 2.001408 0.071627
838.5 2.001047 0.071287
839.0 2.000687 0.070947
839.5 2.000327 0.070607
840.0 1.999967 0.070267
840.5 1.999606 0.069927
841.0 1.999246 0.069587
841.5 1.998886 0.069247
842.0 1.998525 0.068906
842.5 1.998165 0.068566
843.0 1.997805 0.068226
843.5 1.997444 0.067886
844.0 1.997084 0.067546
844.5 1.996724 0.067206
845.0 1.996364 0.066866
845.5 1.996003 0.066526
846.0 1.995643 0.066186
846.5 1.995283 0.065846
847.0 1.994922 0.065506
847.5 1.994562 0.065166
848.0 1.994202 0.064826
848.5 1.993841 0.064485
849.0 1.993481 0.064145
849.5 1.993121 0.063808
850.0 1.992761 0.063627
850.5 1.992400 0.063445
851.0 1.992040 0.063263
851.5 1.991680 0.063081
852.0 1.991319 0.062900
852.5 1.990959 0.062718
853.0 1.990599 0.062536
853.5 1.990286 0.062354
854.0 1.989975 0.062173
854.5 1.989663 0.061991
855.0 1.989351 0.061809
855.5 1.989040 0.061627
856.0 1.988728 0.061446
856.5 1.988417 0.061264
857.0 1.988105 0.061082
857.5 1.987793 0.060900
858.0 1.987482 0.060719
858.5 1.987170 0.060537
859.0 1.986858 0.060355
859.5 1.986547 0.060173
860.0 1.986235 0.059992
860.5 1.985923 0.059810
861.0 1.985612 0.059628
861.5 1.985300 0.059446
862.0 1.984989 0.059265
862.5 1.984677 0.059085
863.0 1.984365 0.058913
863.5 1.984054 0.058740
864.0 1.983742 0.058568
864.5 1.983430 0.058395
865.0 1.983119 0.058223
865.5 1.982807 0.058050
866.0 1.982495 0.057877
866.5 1.982184 0.057705
867.0 1.981872 0.057532
867.5 1.981561 0.057360
868.0 1.981249 0.057187
868.5 1.980937 0.057015
869.0 1.980626 0.056842
869.5 1.980314 0.056669
870.0 1.980002 0.056497
870.5 1.979691 0.056324
871.0 1.979379 0.056152
871.5 1.979067 0.055979
872.0 1.978756 0.055807
872.5 1.978444 0.055634
873.0 1.978133 0.055462
873.5 1.977821 0.055289
874.0 1.977509 0.055116
874.5 1.977198 0.054944
875.0 1.976886 0.054771
875.5 1.976574 0.054599
876.0 1.976263 0.054431
876.5 1.975951 0.054307
877.0 1.975639 0.054183
877.5 1.975328 0.054058
878.0 1.975016 0.053934
878.5 1.974705 0.053810
879.0 1.974393 0.053685
879.5 1.974081 0.053561
880.0 1.973770 0.053437
880.5 1.973458 0.053312
881.0 1.973146 0.053188
881.5 1.972835 0.053064
882.0 1.972523 0.052939
882.5 1.972211 0.052815
883.0 1.971900 0.052691
883.5 1.971588 0.052566
884.0 1.971276 0.052442
884.5 1.970965 0.052318
885.0 1.970653 0.052193
885.5 1.970342 0.052069
886.0 1.970030 0.051945
886.5 1.969718 0.051820
887.0 1.969407 0.051696
887.5 1.969095 0.051572
888.0 1.968783 0.051447
888.5 1.968472 0.051323
889.0 1.968160 0.051198
889.5 1.967848 0.051074
890.0 1.967537 0.050950
890.5 1.967225 0.050825
891.0 1.966914 0.050701
891.5 1.966602 0.050598
892.0 1.966290 0.050505
892.5 1.965979 0.050412
893.0 1.965667 0.050319
893.5 1.965355 0.050226
894.0 1.965044 0.050133
894.5 1.964732 0.050040
895.0 1.964420 0.049947
895.5 1.964109 0.049855
896.0 1.963797 0.049762
896.5 1.963486 0.049669
897.0 1.963168 0.049576
897.5 1.962847 0.049483
898.0 1.962527 0.049390
898.5 1.962206 0.049297
899.0 1.961886 0.049204
899.5 1.961565 0.049111
900.0 1.961245 0.049018
900.5 1.960925 0.048925
901.0 1.960604 0.048833
901.5 1.960284 0.048740
902.0 1.959963 0.048647
902.5 1.959643 0.048554
903.0 1.959322 0.048461
903.5 1.959002 0.048368
904.0 1.958681 0.048275
904.5 1.958361 0.048182
905.0 1.958041 0.048089
905.5 1.957720 0.047996
906.0 1.957400 0.047903
906.5 1.957079 0.047811
907.0 1.956759 0.047718
907.5 1.956438 0.047625
908.0 1.956118 0.047532
908.5 1.955797 0.047439
909.0 1.955477 0.047346
909.5 1.955157 0.047242
910.0 1.954836 0.047130
910.5 1.954516 0.047019
911.0 1.954195 0.046907
911.5 1.953875 0.046796
912.0 1.953554 0.046684
912.5 1.953234 0.046573
913.0 1.952913 0.046462
913.5 1.952593 0.046350
914.0 1.952273 0.046239
914.5 1.951952 0.046127
915.0 1.951632 0.046016
915.5 1.951311 0.045904
916.0 1.950991 0.045793
916.5 1.950670 0.045681
917.0 1.950350 0.045570
917.5 1.950029 0.045458
918.0 1.949709 0.045347
918.5 1.949389 0.045235
919.0 1.949068 0.045124
919.5 1.948748 0.045013
920.0 1.948427 0.044901
920.5 1.948107 0.044790
921.0 1.947786 0.044678
921.5 1.947466 0.044567
922.0 1.947145 0.044455
922.5 1.946825 0.044344
923.0 1.946505 0.044232
923.5 1.946184 0.044121
924.0 1.945864 0.044009
924.5 1.945543 0.043898
925.0 1.945223 0.043786
925.5 1.944902 0.043675
926.0 1.944582 0.043564
926.5 1.944413 0.043452
927.0 1.944249 0.043341
927.5 1.944085 0.043229
928.0 1.943921 0.043118
928.5 1.943756 0.043006
929.0 1.943592 0.042895
929.5 1.943428 0.042783
930.0 1.943264 0.042672
930.5 1.943099 0.042560
931.0 1.942935 0.042446
931.5 1.942771 0.042331
932.0 1.942607 0.042216
932.5 1.942442 0.042102
933.0 1.942278 0.041987
933.5 1.942114 0.041872
934.0 1.941950 0.041758
934.5 1.941785 0.041643
935.0 1.941621 0.041528
935.5 1.941457 0.041413
936.0 1.941293 0.041299
936.5 1.941128 0.041184
937.0 1.940964 0.041069
937.5 1.940800 0.040955
938.0 1.940636 0.040840
938.5 1.940471 0.040725
939.0 1.940307 0.040611
939.5 1.940143 0.040496
940.0 1.939979 0.040381
940.5 1.939814 0.040266
941.0 1.939650 0.040152
941.5 1.939486 0.040037
942.0 1.939322 0.039922
942.5 1.939158 0.039808
943.0 1.938993 0.039693
943.5 1.938829 0.039578
944.0 1.938665 0.039464
944.5 1.938501 0.039349
945.0 1.938336 0.039234
945.5 1.938178 0.039119
946.0 1.938029 0.039005
946.5 1.937881 0.038890
947.0 1.937732 0.038775
947.5 1.937584 0.038661
948.0 1.937436 0.038546
948.5 1.937287 0.038431
949.0 1.937139 0.038317
949.5 1.936990 0.038202
950.0 1.936842 0.038087
950.5 1.936693 0.037972
951.0 1.936545 0.037858
951.5 1.936396 0.037743
952.0 1.936248 0.037628
952.5 1.936099 0.037514
953.0 1.935951 0.037399
953.5 1.935802 0.037284
954.0 1.935654 0.037170
954.5 1.935505 0.037055
955.0 1.935357 0.036940
955.5 1.935208 0.036796
956.0 1.935060 0.036600
956.5 1.934911 0.036403
957.0 1.934763 0.036206
957.5 1.934614 0.036010
958.0 1.934466 0.035813
958.5 1.934317 0.035617
959.0 1.934169 0.035420
959.5 1.934021 0.035224
960.0 1.933835 0.035027
960.5 1.933641 0.034830
961.0 1.933448 0.034634
961.5 1.933255 0.034437
962.0 1.933062 0.034241
962.5 1.932869 0.034044
963.0 1.932676 0.033848
963.5 1.932483 0.033651
964.0 1.932290 0.033454
964.5 1.932097 0.033258
965.0 1.931904 0.033061
965.5 1.931710 0.032865
966.0 1.931517 0.032668
966.5 1.931324 0.032472
967.0 1.931131 0.032275
967.5 1.930938 0.032079
968.0 1.930745 0.031882
968.5 1.930552 0.031685
969.0 1.930359 0.031489
969.5 1.930166 0.031292
970.0 1.929973 0.031096
970.5 1.929779 0.030899
971.0 1.929586 0.030703
971.5 1.929393 0.030506
972.0 1.929200 0.030309
972.5 1.929007 0.030113
973.0 1.928814 0.029916
973.5 1.928621 0.029720
974.0 1.928428 0.029523
974.5 1.928235 0.029327
975.0 1.928041 0.029130
975.5 1.927848 0.028934
976.0 1.927655 0.028737
976.5 1.927462 0.028540
977.0 1.927269 0.028344
977.5 1.927076 0.028147
978.0 1.926883 0.027951
978.5 1.926690 0.027754
979.0 1.926497 0.027558
979.5 1.926304 0.027361
980.0 1.926110 0.027164
980.5 1.925917 0.026968
981.0 1.925724 0.026771
981.5 1.925540 0.026575
982.0 1.925388 0.026378
982.5 1.925237 0.026182
983.0 1.925085 0.025985
983.5 1.924934 0.025788
984.0 1.924783 0.025592
984.5 1.924631 0.025395
985.0 1.924480 0.025199
985.5 1.924329 0.025002
986.0 1.924177 0.024806
986.5 1.924026 0.024652
987.0 1.923874 0.024533
987.5 1.923723 0.024413
988.0 1.923572 0.024294
988.5 1.923420 0.024175
989.0 1.923269 0.024055
989.5 1.923118 0.023936
990.0 1.922966 0.023817
990.5 1.922815 0.023697
991.0 1.922663 0.023578
991.5 1.922512 0.023459
992.0 1.922361 0.023339
992.5 1.922209 0.023220
993.0 1.922058 0.023101
993.5 1.921906 0.022982
994.0 1.921755 0.022862
994.5 1.921604 0.022743
995.0 1.921452 0.022624
995.5 1.921301 0.022504
996.0 1.921150 0.022385
996.5 1.920998 0.022266
997.0 1.920847 0.022146
997.5 1.920695 0.022027
998.0 1.920544 0.021908
998.5 1.920393 0.021788
999.0 1.920241 0.021669
999.5 1.920090 0.021550
1000.0 1.919939 0.021431
1000.5 1.919787 0.021311
1001.0 1.919636 0.021192
1001.5 1.919484 0.021073
1002.0 1.919333 0.020953
